Repository: kimgwinil/semiconductor-8-core-processes-digital-twin

# SEMICONDUCTOR 8 CORE PROCESSES DIGITAL TWIN

Interactive training digital twin for the eight core semiconductor processes.

## Access policy

- The GitHub Pages application is a read-only deployment. Visitors can operate the training controls in their browser but cannot change the deployed source.
- Only repository owners and explicitly authorized collaborators can push changes to the original repository.
- Browser training state remains local to each visitor and does not write to the repository.

## Local development

```bash
npm ci
npm run dev -- --host 127.0.0.1 --port 3000
```

## Verification

```bash
npm run verify
```

File: src/content/ko/deposition.json
{
  "processId": "deposition",
  "theory": {
    "title": "이론학습",
    "blocks": [
      {
        "type": "p",
        "text": "P5 는 웨이퍼에 물질을 「더하는」 공정이다. 표면 위에 막을 얹는 증착과 표면 아래로 도펀트를 밀어 넣는 이온주입이 함께 들어간다. 실제 라인에서 두 작업이 한 묶음으로 반복되기에 한 절에서 같이 본다."
      },
      {
        "type": "h",
        "level": 3,
        "text": "쌓는 방식은 세 갈래다 — PVD·CVD·ALD"
      },
      {
        "type": "p",
        "text": "PVD 는 표적에서 원자를 물리적으로 떼어 날려 보낸다. 입사 이온 하나가 튀어내는 표적 원자 수가 스퍼터 수율이고, 튀어나온 원자는 중성이라 휘지 않고 직진한다. CVD 는 기판 표면의 화학반응으로 막을 만들며 APCVD·LPCVD·PECVD·HDP-CVD 로 갈리는데, 성장률은 저온에서 표면 반응이 고온에서 기상 물질전달이 지배한다."
      },
      {
        "type": "p",
        "text": "막이 트렌치를 만나면 「얼마나 따라 붙었는가」가 문제다. 단차 피복성(step coverage)은 측벽 또는 바닥 두께를 상부 평탄부 두께로 나눈 비율이고, 종횡비는 깊이를 폭으로 나눈 값이다. 컨포멀리티는 ALD · PECVD · 스퍼터 PVD 순으로 나빠지며, 자기제한 표면반응 · 확산 · 직진성 플럭스라는 차이에서 갈린다. 피복이 나쁘면 입구 어깨가 처마(오버행)를 이루고, 어깨가 맞닿으면 아래에 보이드가 갇힌다."
      },
      {
        "type": "note",
        "tone": "warn",
        "text": "단차 피복성과 종횡비를 뒤집어 외우기 쉽다. 앞은 막의 품질값(두께 비), 뒤는 구조의 형상값(깊이 ÷ 폭)이다. 비율이므로 사이클 수를 늘려 위아래를 같은 배율로 키워도 피복성은 그대로다."
      },
      {
        "type": "h",
        "level": 3,
        "text": "ALD — 두께를 「세어서」 정한다"
      },
      {
        "type": "p",
        "text": "ALD 한 사이클은 전구체 펄스 → 퍼지 → 반응체 펄스 → 퍼지의 네 단계다. 두 반쪽 반응을 시간으로 갈라 놓는 것이 핵심이라 사이 퍼지를 빼면 두 물질이 기상에서 만나 CVD 처럼 자란다. 표면의 반응 자리가 다 차면 더 넣어도 붙지 않고, 이 자기제한이 사이클당 성장(GPC)을 일정하게 만든다."
      },
      {
        "type": "formula",
        "latex": "d = \\mathrm{GPC} \\times N",
        "sourceId": "S186",
        "caption": "ALD 창(150–250 °C) 안에서 GPC 는 1.1 Å/사이클로 평탄하다. 한 사이클이 83 s 라 두께의 대가는 장비 점유 시간이다."
      },
      {
        "type": "p",
        "text": "GPC 가 평탄한 온도 구간이 ALD 창이다. 창 아래에서는 응축이나 반응 미완으로, 창 위에서는 열분해·탈착으로 자기제한이 무너진다. 창 안이라면 온도를 올려도 얻는 것이 없고, 두께를 바꾸는 손잡이는 사이클 수뿐이다."
      },
      {
        "type": "note",
        "tone": "warn",
        "text": "「온도를 올리면 빨리 쌓인다」는 CVD 의 직관이며 ALD 창 안에서는 틀렸다. 사이클 수–두께는 원점을 지나는 직선, 노출량–GPC 포화 곡선은 평탄부에서 멈추는 곡선으로 축부터 다르다."
      },
      {
        "type": "h",
        "level": 3,
        "text": "이온주입 — 얼마나 넣고 얼마나 깊이 들어가는가"
      },
      {
        "type": "p",
        "text": "주입량은 단위 면적당 이온 개수인 도즈로 센다. 도즈는 빔 전류와 시간의 곱, 곧 적산 전하로 정해지고 장비는 목표 전하에 닿으면 빔을 끊는다. 빔 전류는 「초당 몇 개」일 뿐이어서 깊이를 바꾸지 못한다 — 깊이는 가속 에너지가 정한다."
      },
      {
        "type": "formula",
        "latex": "Q = \\frac{I\\,t}{q\\,A}",
        "sourceId": "S181",
        "caption": "빔 전류를 올리면 같은 도즈에 걸리는 시간이 반비례로 준다. 시간을 사는 것이지 깊이를 사는 것이 아니다."
      },
      {
        "type": "p",
        "text": "이온은 표면이 아니라 표면 아래 어느 깊이에서 가장 진하다. 평균 도달 깊이가 투영비정 R_p, 그 둘레의 퍼짐이 종방향 straggle ΔR_p 이고, 깊이–농도는 R_p 를 봉우리로 하는 가우시안이다. 두 값은 이온종·에너지마다 달라 늘 조건으로 주어진다 — 물리층의 실측 정착점은 100 keV 붕소를 실리콘에 넣은 한 점(R_p 2968 Å · ΔR_p 735 Å)뿐이다."
      },
      {
        "type": "formula",
        "latex": "N_p = \\frac{Q}{\\sqrt{2\\pi}\\,\\Delta R_p}",
        "sourceId": "S181",
        "caption": "가우시안의 면적이 곧 도즈다. 같은 도즈라도 ΔR_p 가 넓어지면 봉우리는 낮아진다."
      },
      {
        "type": "formula",
        "latex": "x_j = R_p \\pm \\sqrt{2}\\,\\Delta R_p \\sqrt{\\ln\\!\\left(\\frac{N_p}{N_B}\\right)}",
        "sourceId": "S180",
        "caption": "농도가 기판 배경 농도 N_B 와 만나는 곳이 접합이다. 접합은 봉우리 양쪽에 하나씩 둘이다."
      },
      {
        "type": "h",
        "level": 3,
        "text": "채널링·손상, 그리고 어닐"
      },
      {
        "type": "p",
        "text": "실리콘은 단결정이라 결정 방향마다 원자가 줄지어 서서 열린 통로가 생긴다. 빔이 그 통로와 나란하면 이온이 거의 부딪히지 않고 미끄러져 들어가 봉우리 뒤로 긴 꼬리가 붙는다 — 채널링이다. 웨이퍼를 관행대로 7° 기울이고(틸트) 회전을 주며(트위스트) 스크린 산화막으로 입사 방향을 흐트러뜨려 억제한다."
      },
      {
        "type": "p",
        "text": "이온이 지나간 자리에는 격자 손상이 쌓이고, 도즈가 임계값을 넘으면 표층이 비정질화된다. 그래서 주입 뒤에 어닐이 와서 격자를 되살리고 도펀트를 치환 자리에 앉힌다. 같은 열이 확산도 일으키므로 활성화를 얻는 만큼 접합의 급준도를 잃는다."
      },
      {
        "type": "formula",
        "latex": "\\sigma' = \\sqrt{\\Delta R_p^{\\,2} + 2Dt}",
        "sourceId": "S180",
        "caption": "어닐 뒤의 분포 폭이다. 2Dt 가 더해져 봉우리는 낮아지고 접합은 깊어진다."
      },
      {
        "type": "h",
        "level": 3,
        "text": "이 다음 실습에서 무엇을 조작하는가"
      },
      {
        "type": "list",
        "ordered": true,
        "items": [
          "기초 — 「ALD 사이클 수」(사이클)·「기판 온도」(°C) 둘로 「막 두께 d」를 23.0~25.0 nm 에 넣는다.",
          "응용 — 「투영비정 R_p (문제 조건)」·「종방향 straggle ΔR_p (문제 조건)」를 nm 로 넣고 「도즈 Q」(×10¹⁴ cm⁻²)·「빔 전류 I」(mA)를 조정한다.",
          "응용 합격선 둘 — 「접합 깊이 x_j (깊은 쪽)」 180~220 nm, 「주입 시간 t」 35 s 이하.",
          "심화 — 위 넷에 「ALD 사이클 수」·「기판 온도」·「활성화 어닐 온도」(K)·「활성화 어닐 시간」(s)이 붙어 여덟이 된다.",
          "심화 합격선 넷 — 「절연막 두께 d」 23.0~25.0 nm, 「어닐 후 접합 깊이 x_j」 180~220 nm, 「어닐 후 유효 straggle σ′」 40 nm 이하, 「주입 시간 t」 35 s 이하."
        ]
      }
    ]
  },
  "overview": {
    "title": "공정개요",
    "blocks": [
      {
        "type": "p",
        "text": "P5 는 웨이퍼 제조(P1)와 산화(P2) 뒤에 놓이고 포토(P3)·식각(P4)과 맞물려 돌다가 금속배선(P6)으로 넘어간다. 앞뒤가 「깎고 새기는」 쪽이라면 P5 는 「더하는」 쪽이다."
      },
      {
        "type": "p",
        "text": "P2 의 열산화막은 기판 실리콘을 소모하며 자란 성장막이지만, 증착막은 밖에서 물질을 가져와 얹는다. 증착막은 게이트·캐패시터 유전체, 층간절연막, 하드마스크·스페이서, 확산 배리어로 쓰이고, 이온주입은 웰 형성·문턱전압 조정·소스/드레인 형성에 쓰인다."
      },
      {
        "type": "h",
        "level": 3,
        "text": "증착 방식은 구조가 고른다"
      },
      {
        "type": "list",
        "ordered": true,
        "items": [
          "구조를 먼저 본다. 평탄면이거나 종횡비가 낮으면 직진성으로 쌓이는 PVD 로 충분하다.",
          "종횡비가 올라가면 표면 화학반응으로 자라는 CVD 로 넘어가고, 열예산이 빡빡하면 플라스마로 반응을 도운 PECVD 를 쓴다.",
          "종횡비가 더 크거나 두께를 사이클 수로 지정해야 하면 ALD 다. 깊은 곳까지 같은 두께로 포화되는 대신 사이클마다 퍼지 시간을 내야 한다."
        ]
      },
      {
        "type": "h",
        "level": 3,
        "text": "주입은 어닐까지가 한 묶음이다"
      },
      {
        "type": "list",
        "ordered": true,
        "items": [
          "증착 — 필요한 막을 올린다. 주입 전 스크린 산화막처럼 다음 단계를 위한 막도 여기서 만든다.",
          "주입 — 마스크가 열어 준 자리에 도펀트 이온을 밀어 넣는다. 이 시점의 도펀트는 아직 대부분 전기적으로 일하지 않는다.",
          "어닐·활성화 — 열로 격자 손상을 되돌리고 도펀트를 치환 자리에 앉힌다. 같은 열이 확산도 일으키므로 짧고 뜨겁게 건다.",
          "계측 — 막 두께와 시트 저항을 재서 앞 세 단계가 의도대로 됐는지 확인한다."
        ]
      },
      {
        "type": "note",
        "tone": "info",
        "text": "두 작업이 한 절에 묶인 이유는 둘 다 「기판 위 또는 속에 물질을 더하는」 공정이고, 마스크 → 주입 → 레지스트 제거 → 증착이 라인에서 한 모듈로 반복되기 때문이다."
      }
    ]
  },
  "equipment": {
    "title": "장비구조",
    "blocks": [
      {
        "type": "h",
        "level": 2,
        "text": "스퍼터 챔버 — 천장에서 바닥으로"
      },
      {
        "type": "p",
        "text": "이 단면도의 챔버 쪽은 마그네트론 스퍼터 장비다. 천장에는 웨이퍼를 마주보도록 스퍼터 타깃이 음극으로 매달려 있고, 캐소드 전원이 여기에 음의 직류 전압을 건다. 타깃 바로 뒤에는 수랭 구리판인 백킹 플레이트가 붙어 타깃을 지지하면서 이온 충격으로 생긴 열을 냉각수로 빼내고, 그보다 더 뒤에 마그넷 어레이가 놓인다. 천장은 부품 하나가 아니라 재료·전원·냉각·자석 네 층이 겹쳐 쌓인 덩어리라고 보는 것이 정확하다."
      },
      {
        "type": "p",
        "text": "마그넷 어레이는 타깃 앞면에 자력선 아치를 세워 전자를 가둔다. 그래서 플라즈마가 챔버 전체로 흩어지지 않고, 아치 아래에만 고리 모양의 플라즈마 토러스가 밝게 뭉친다. 이온이 그 고리 자리만 집중적으로 때리므로 타깃 아랫면에는 침식 트랙이라는 홈이 파이고, 도해에서 그 홈은 타깃 반지름의 약 3분의 2 지점에 놓인다. 홈이 뒷면까지 뚫리기 전에 타깃을 갈아야 하며, 중심과 가장자리는 덜 파인 채 남기 때문에 타깃 이용률은 100%가 되지 못한다."
      },
      {
        "type": "p",
        "text": "챔버 바닥에는 웨이퍼 페데스탈이 타깃과 정면으로 마주보게 웨이퍼를 잡는다. 이것은 받침대가 아니라 전극이어서, 바이어스를 걸면 이온을 끌어당겨 막을 다진다. 웨이퍼가 헐겁게 물리거나 기울면 타깃과의 거리가 자리마다 달라져 두께가 면 안에서 고르지 않게 된다. 옆으로 이어진 진공 펌프는 아르곤 압력을 공정 조건으로 붙잡아 두는 부위이며, 압력이 높아지면 타깃에서 떠난 원자가 가스와 자주 부딪혀 방향이 흩어지고 에너지를 잃는다."
      },
      {
        "type": "note",
        "tone": "warn",
        "text": "도해 한쪽에 크게 그려진 오버행과 보이드는 장비 부품이 아니라 트렌치 안에 남은 결과 형상이다. 오버행은 입구 어깨에 먼저 쌓여 처마처럼 튀어나온 금속이고, 보이드는 그 처마가 입구를 막아 그 아래에 갇혀 버린 빈 공간이다. 부품이 고장 나서 생긴 것이 아니라 직진해 오는 입자가 만든 것이므로, 부품을 갈아 끼운다고 사라지지 않는다."
      },
      {
        "type": "h",
        "level": 2,
        "text": "이온주입기 빔라인 — 왼쪽에서 오른쪽으로"
      },
      {
        "type": "p",
        "text": "빔라인은 한 방에서 벌어지는 일이 아니라 부위가 한 줄로 늘어선 긴 관이다. 맨 앞이 이온원으로, 도펀트 가스를 아크 방전으로 플라즈마로 만들어 이온을 생성한다. 그 바로 뒤 인출 전극이 슬릿 모양 구멍에 전압을 걸어 플라즈마 속 이온을 밖으로 끌어내 다발로 만든다. 이 두 부위는 붙어 있어도 역할이 갈린다 — 앞은 이온을 만들고, 뒤는 만들어진 이온을 꺼낸다."
      },
      {
        "type": "p",
        "text": "다음에 오는 가장 큰 부품이 질량분석 자석이다. 빔을 크게 휘게 만들어 질량 대 전하비가 다른 이온을 서로 다른 궤적으로 갈라놓으며, 가벼운 이온일수록 더 많이 휜다. 그 출구에 붙은 좁은 틈이 분해 슬릿이고, 목표 이온의 궤적만 통과시키고 벗어난 것은 마스크에 막혀 세워진다. 자석은 가르기만 할 뿐이어서, 슬릿이 없으면 선별이 완성되지 않는다는 점이 이 두 부위를 함께 봐야 하는 이유다."
      },
      {
        "type": "p",
        "text": "슬릿을 지나면 가속관이 링 전극 여러 장으로 빔을 가속하거나 감속해 최종 에너지를 정한다. 여기가 곧 도펀트가 앉을 깊이를 정하는 자리다. 그 뒤에 붙은 중성 입자 트랩은 가속·감속 도중 전하를 잃은 입자를 걸러내는 구간이다. 중성이 된 입자는 자기장에 휘지 않고 직진하다 벽에 막히는데, 걸러내지 않으면 도즈 계측에 잡히지 않는 입자가 웨이퍼에 꽂혀 실제 주입량이 계측값과 어긋난다."
      },
      {
        "type": "p",
        "text": "빔 스캐너는 마주보는 두 전극 사이에서 빔을 부채꼴로 좌우로 흔들어 웨이퍼 전면을 훑게 한다. 그런데 부채꼴로 벌어진 채 웨이퍼에 닿으면 중심과 가장자리의 입사각이 달라지므로, 바로 뒤 각도 보정 자석이 그 부채를 다시 나란한 평행 다발로 편다. 이 둘은 「전면을 훑는 것」과 「같은 각도로 닿게 하는 것」이라는 서로 다른 문제를 각각 맡는다."
      },
      {
        "type": "p",
        "text": "빔라인 끝, 엔드스테이션 자리에는 웨이퍼가 빔 축에 대해 7° 기울어져 세워져 있다. 결정의 열린 통로를 정면으로 마주하지 않게 하려는 자세다. 그 바로 앞에 플러드 건이 놓여 저에너지 전자를 뿌리는데, 양이온만 계속 꽂히면 표면에 전하가 쌓여 게이트 절연막이 손상되고 저에너지 대전류 빔은 수송 자체가 무너지기 때문이다. 이 마지막 두 부위는 주입량이 아니라 주입의 안전을 맡는다."
      },
      {
        "type": "note",
        "tone": "info",
        "text": "이 도해에는 ALD·CVD 챔버가 실려 있지 않다. 실제 라인에서 그쪽 계열은 샤워헤드로 가스를 전면에 뿌리고, 가열 서셉터가 기판 온도를 잡고, 밀리초 단위로 여닫는 고속 밸브가 두 전구체를 시간으로 갈라 놓는 구조다. 타깃도 빔라인도 없이 「가스를 언제 넣고 언제 빼는가」가 장비의 뼈대라는 점이 스퍼터 챔버와의 가장 큰 차이다."
      }
    ]
  },
  "principle": {
    "title": "동작원리",
    "blocks": [
      {
        "type": "h",
        "level": 2,
        "text": "스퍼터 — 방전이 서고 원자가 날아가기까지"
      },
      {
        "type": "p",
        "text": "챔버는 먼저 배기되고, 그 다음 아르곤이 들어와 공정 압력에서 균형을 잡는다. 캐소드 전원이 타깃에 음의 전압을 걸면 방전이 일어나고, 자석이 전자를 붙잡아 둔 자리에서 이온화가 몰려 일어나 고리 모양 플라즈마가 선다. 아르곤 이온은 음극인 타깃 쪽으로 가속되어 표면에 부딪히고, 그 충돌이 표면 아래로 연쇄를 일으켜 결국 표면 원자를 밖으로 밀어낸다. 순서가 이렇게 잡히는 이유는 단순하다 — 가스가 없으면 방전이 없고, 방전이 없으면 때릴 이온이 없다."
      },
      {
        "type": "p",
        "text": "이온 하나가 아무리 때려도 표면 원자를 떼어내려면 최소한의 에너지가 필요하다. 그 문턱이 임계에너지이며, 재료를 붙잡고 있는 표면결합에너지에 비례하고 이온과 표적 원자의 질량비로 보정된다. 구리의 표면결합에너지는 3.49 eV 로, 가벼운 이온이 무거운 표적을 때릴수록 질량비 항이 커져 문턱도 높아진다."
      },
      {
        "type": "formula",
        "latex": "E_{th} = U_s\\left(1.9 + 3.8\\,\\frac{M_1}{M_2} + 0.134\\left(\\frac{M_2}{M_1}\\right)^{1.24}\\right)",
        "sourceId": "S185",
        "caption": "스퍼터 임계에너지. 경이온(M₁ < M₂)·수직입사 분기이며, U_s 는 표적의 표면결합에너지다."
      },
      {
        "type": "p",
        "text": "문턱을 넘겼다고 에너지를 계속 올리는 것이 능사는 아니다. 충돌로 에너지를 표적 격자에 넘겨주는 핵정지 항은 에너지에 대해 단봉이어서, 어느 지점까지는 오르다가 그 뒤로는 도로 떨어진다. 너무 빠른 이온은 표면 근처에서 멈추지 않고 안쪽으로 파고들어, 정작 표면 원자를 밀어내는 데 쓰이는 몫이 줄기 때문이다. 전압을 올린 만큼 증착 속도가 따라 오르지 않는 구간이 실제로 존재한다."
      },
      {
        "type": "note",
        "tone": "warn",
        "text": "타깃에서 튀어나온 것을 이온으로 오해하기 쉽다. 튀어나온 것은 중성 원자여서 전기장이나 자기장으로 휘지 않고 직진한다. 트렌치 입구 어깨부터 먼저 쌓여 오버행이 생기는 것도, 페데스탈에 바이어스를 거는 것이 도착 방향 자체를 바꾸지는 못하는 것도 이 때문이다."
      },
      {
        "type": "h",
        "level": 2,
        "text": "이온 빔 — 이온원에서 웨이퍼까지 8단계"
      },
      {
        "type": "list",
        "ordered": true,
        "items": [
          "이온원에 도펀트 가스를 넣고 아크 방전으로 플라즈마를 세워 이온을 만든다.",
          "인출 전극이 플라즈마에서 이온을 끌어내 하나의 빔 다발로 성형한다.",
          "질량분석 자석이 빔을 휘게 해 질량 대 전하비가 다른 이온을 서로 다른 궤적으로 가른다.",
          "분해 슬릿이 목표 궤적만 통과시키고 나머지는 벽에 세워 선별을 완성한다.",
          "가속관이 남은 빔을 가속·감속해 최종 에너지를, 곧 도달할 깊이를 확정한다.",
          "중성 입자 트랩이 도중에 전하를 잃은 입자를 걸러 계측되지 않는 주입을 막는다.",
          "빔 스캐너가 빔을 좌우로 흔들고, 각도 보정 자석이 그 부채를 평행 다발로 편다.",
          "7° 기울인 웨이퍼에 빔이 닿는 동안 플러드 건이 표면 전하를 중화하고, 적산 전하가 목표에 닿으면 빔을 끊는다."
        ]
      },
      {
        "type": "p",
        "text": "이 순서에는 바꿀 수 없는 자리가 몇 군데 있다. 선별이 가속보다 먼저 오는 이유는, 원치 않는 이온종까지 목표 에너지로 가속해 놓고 나중에 골라내는 것이 훨씬 비싸고 위험하기 때문이다. 중성 입자 트랩이 가속 뒤에 오는 것도 마찬가지다 — 전하를 잃는 사고는 주로 가속 구간에서 일어나므로 그 하류에 서야 잡아낸다. 평행화가 스캔 뒤에 오는 것 역시 흔들어 놓은 뒤라야 펼 대상이 생기기 때문이다."
      },
      {
        "type": "p",
        "text": "마지막 단계의 종료 판정은 시계가 아니라 전하가 내린다. 목표 도즈와 웨이퍼 면적이 정해지면 필요한 총 전하가 정해지고, 빔 전류가 그 전하를 채우는 데 걸리는 시간이 곧 주입 시간이 된다. 그래서 빔 전류가 흔들려도 적산량으로 끊는 한 도즈는 지켜지며, 전류를 올리는 것은 깊이가 아니라 처리 시간을 줄이는 손잡이다."
      },
      {
        "type": "formula",
        "latex": "t = \\frac{\\Phi\\,q\\,A}{I}",
        "sourceId": "S181",
        "caption": "목표 도즈 Φ 를 채우는 데 걸리는 주입 시간. q 는 이온 전하, A 는 면적, I 는 빔 전류다."
      },
      {
        "type": "p",
        "text": "깊이를 정하는 것은 가속관에서 준 에너지다. 이론학습에서 본 대로 분포의 봉우리가 투영비정 R_p 에 서는데, 실측 정착점 하나를 들면 붕소를 100 keV 로 실리콘에 주입할 때 R_p 는 2968 Å, 퍼짐은 735 Å 이다. 다만 에너지에서 깊이로 가는 일반 환산표는 이 교재의 물리층에 실려 있지 않으므로, 실습에서는 R_p 와 퍼짐을 문제 조건으로 받아 계산한다."
      },
      {
        "type": "note",
        "tone": "warn",
        "text": "스캔과 틸트를 같은 손잡이로 묶어 외우기 쉽다. 스캔·평행화는 웨이퍼 안에서 도즈를 고르게 하는 장치이고, 7° 틸트는 결정의 열린 통로를 피해 분포의 꼬리를 억제하는 장치다. 스캔을 잘해도 수직으로 세우면 채널링은 그대로 남는다."
      },
      {
        "type": "h",
        "level": 2,
        "text": "같은 「한 층」이라도 ALD 는 시간으로 나눈다"
      },
      {
        "type": "p",
        "text": "스퍼터가 방전을 세워 놓고 연속으로 쌓는 동안, ALD 는 반쪽 반응을 시간으로 갈라 한 사이클씩 쌓는다. 문헌에 실린 열 ALD 알루미나 레시피를 보면 한 사이클은 전구체 1 초, 퍼지 40 초, 반응체 2 초, 퍼지 40 초로 짜여 있다. 시간의 대부분이 반응이 아니라 퍼지에 들어가는 셈이다. 퍼지를 줄이면 사이클은 빨라지지만 두 전구체가 기상에서 만나 자기제한이 무너지므로, 여기서 아끼는 시간이 곧 막질의 대가다."
      },
      {
        "type": "formula",
        "latex": "t_{cycle} = 1 + 40 + 2 + 40 = 83\\ \\mathrm{s}",
        "sourceId": "S186",
        "caption": "열 ALD Al₂O₃ 한 사이클의 시간 배분(전구체 펄스 · 퍼지 · 반응체 펄스 · 퍼지)."
      },
      {
        "type": "p",
        "text": "온도는 속도 손잡이가 아니라 창을 지키는 조건이다. 같은 문헌에서 150~250 °C 구간의 사이클당 성장은 1.1 Å 로 평탄하고, 그 아래로 내려가면 값이 떨어진다. 창 안에 있는 한 온도를 올려도 더 빨리 쌓이지 않으므로, 두께를 바꾸는 손잡이는 사이클 수뿐이다. 뒤이어지는 기초 실습에서 사이클 수와 기판 온도를 각각 움직여 보면 이 비대칭이 그대로 드러난다."
      }
    ]
  },
  "labels": {
    "deposition.equipment.overhang": "트렌치 입구 위 모서리에 금속이 처마처럼 두껍게 자라 튀어나온 모양이다. 스퍼터 원자가 직진해 입구 어깨부터 먼저 쌓이기 때문에 생기며, 자랄수록 입구를 좁혀 측벽과 바닥을 더 얇게 만든다.",
    "deposition.equipment.void": "오버행이 자라 트렌치 입구가 먼저 막히면서 그 아래에 갇혀 버린 빈 공간이다. 채워져야 할 자리가 비어 있으므로 그 배선은 설계한 대로 전류를 흘리지 못한다.",
    "deposition.equipment.magnetArray": "타깃 뒤에서 자력선 아치를 만들어 전자를 타깃 앞면에 가두고, 축을 돌며 침식 자국을 원주 대칭으로 고르게 한다. 이 자석이 없으면 플라즈마가 흩어져 마그네트론이 성립하지 않는다.",
    "deposition.equipment.cathodePower": "타깃에 음의 직류 전압을 걸어 아르곤을 방전시키고 이온을 타깃 쪽으로 끌어당기는 전원이다. 전압이 흔들리면 방전이 불안정해져 증착 속도가 로트마다 달라진다.",
    "deposition.equipment.backingPlate": "타깃과 마그넷 어레이 사이에 낀 수랭 구리판으로, 타깃을 지지하면서 이온 충격으로 생긴 열을 냉각수로 빼낸다. 냉각이 끊기면 타깃이 과열되어 증착을 이어 갈 수 없다.",
    "deposition.equipment.erosionTrack": "자력선 아치 아래 그 고리 자리만 계속 파여 생긴 홈으로, 타깃 반지름의 약 3분의 2 지점에 놓인다. 홈이 뒷면까지 뚫리기 전에 타깃을 갈아야 하고, 중심과 가장자리는 남아 이용률이 100%가 되지 못한다.",
    "deposition.equipment.sputterTarget": "챔버 천장에 음극으로 매달려 웨이퍼를 마주보는 금속 원판이며, 아르곤 이온에 얻어맞아 튀어나온 원자가 그대로 증착될 재료가 된다. 여기서 나온 것은 중성 원자라 휘지 않고 직진한다.",
    "deposition.equipment.plasmaTorus": "타깃 아랫면의 침식 홈 바로 아래에만 고리 모양으로 뭉쳐 밝게 빛나는 고밀도 아르곤 플라즈마다. 챔버 전체로 흩어지면 타깃을 때리는 이온이 줄어 증착 속도가 떨어진다.",
    "deposition.equipment.waferPedestal": "챔버 바닥에서 타깃과 마주보도록 웨이퍼를 잡아 주는 전극이며, 바이어스를 걸면 이온을 끌어당겨 막을 다진다. 웨이퍼가 헐겁게 물리거나 기울면 막 두께가 면 안에서 고르지 않게 된다.",
    "deposition.equipment.vacuumPump": "챔버를 배기해 아르곤 압력을 공정 조건으로 유지하는 장치다. 압력이 높아지면 스퍼터된 원자가 가스와 자주 부딪혀 방향이 흩어지고 에너지를 잃어 막질이 나빠진다.",
    "deposition.equipment.angleCorrector": "스캐너에서 부채꼴로 벌어진 빔을 다시 나란한 평행 다발로 펴 주는 자석이다. 평행하게 펴지 않으면 웨이퍼 중심과 가장자리의 입사각이 달라져, 채널링을 피하려고 준 틸트각이 자리마다 어긋난다.",
    "deposition.equipment.beamScanner": "마주보는 두 전극 사이에서 빔을 부채꼴로 좌우로 흔들어 웨이퍼 전면을 훑게 한다. 흔들지 않으면 빔이 닿은 자리에만 주입되어 웨이퍼 안에서 도즈가 크게 어긋난다.",
    "deposition.equipment.resolvingSlit": "질량분석 자석 출구에 놓인 좁은 틈으로, 목표 이온의 궤적만 통과시키고 벗어난 이온은 마스크로 막아 세운다. 이것이 없으면 자석이 갈라놓기만 하고 걸러내지 못해 선별이 완성되지 않는다.",
    "deposition.equipment.tiltedWafer": "빔라인 끝에서 웨이퍼를 빔 축에 대해 7° 기울여 세운 것으로, 결정의 열린 통로를 막아 채널링을 피하려는 것이다. 수직으로 세우면 이온이 통로를 따라 깊이 미끄러져 들어가 분포에 긴 꼬리가 생긴다.",
    "deposition.equipment.analyzerMagnet": "추출 다음에 오는 가장 큰 자석으로, 빔을 크게 휘게 해 질량 대 전하비가 다른 이온을 서로 다른 궤적으로 갈라놓는다. 가벼운 이온일수록 더 많이 휘며, 이 자석이 없으면 원치 않는 이온종까지 함께 주입된다.",
    "deposition.equipment.accelColumn": "분해 슬릿을 지난 빔을 링 전극 여러 장으로 가속하거나 감속해 최종 에너지를 정한다. 그 에너지가 투영비정 R_p 를 정하므로, 여기가 틀어지면 도펀트가 목표한 깊이에 앉지 않는다.",
    "deposition.equipment.neutralTrap": "가속·감속 중 전하를 잃어 중성이 된 입자를 걸러내는 구간이며, 중성 입자는 자기장에 휘지 않고 직진하다 벽에 막힌다. 걸러내지 않으면 도즈 계측에 잡히지 않는 입자가 꽂혀 실제 주입량이 어긋난다.",
    "deposition.equipment.floodGun": "웨이퍼 바로 앞에서 저에너지 전자를 뿌려 양이온이 쌓아 놓은 표면 전하를 상쇄한다. 중화하지 않으면 대전으로 게이트 절연막이 손상되고, 저에너지 대전류 빔은 수송 자체가 무너진다.",
    "deposition.equipment.extractionElectrode": "이온원 바로 뒤에서 슬릿 모양 구멍에 전압을 걸어 플라즈마 속 이온을 밖으로 끌어내 빔 다발로 만든다. 이 전극이 없으면 이온이 소스 안에 머물러 빔라인으로 나오지 못한다.",
    "deposition.equipment.ionSource": "빔라인의 첫 단계로, 도펀트 가스를 아크 방전으로 플라즈마로 만들어 이온을 생성한다. 여기서 이온이 만들어지지 않으면 뒤의 어떤 장치도 소용이 없고 빔 자체가 생기지 않는다."
  }
}

File: src/content/ko/eds.json
{
  "processId": "eds",
  "theory": {
    "title": "이론학습",
    "blocks": [
      {
        "type": "p",
        "text": "EDS(Electrical Die Sorting)는 웨이퍼 위에 완성된 다이 하나하나에 탐침을 대고 동작시켜 양품과 불량을 가르는 공정이다. 불량은 앞선 공정에서 이미 생겼고, 여기서 걸러 내지 않으면 결국 버려질 칩에 조립·패키징 비용이 그대로 들어간다. 가른 결과는 다이 좌표마다 빈(bin) 코드가 적힌 웨이퍼 맵으로 남아 후공정이 어느 다이를 집을지 정하는 입력이 된다. EDS 가 넘기는 것은 웨이퍼가 아니라 판정 기록이다."
      },
      {
        "type": "h",
        "level": 2,
        "text": "수율 — 다이를 키우면 무엇을 잃는가"
      },
      {
        "type": "p",
        "text": "살아남는 다이의 비율은 다이 면적 A 와 단위 면적당 결함 밀도 D₀ 의 곱으로 가늠한다. 같은 라인이라도 다이를 키우면 한 다이가 결함을 품을 확률이 커져 수율이 떨어진다. 정본은 결함이 뭉쳐 분포한다고 보는 음이항 모델이며, 군집도 α 는 2 를 기본값으로 쓴다."
      },
      {
        "type": "formula",
        "latex": "Y = \\left(1 + \\frac{A\\,D_{0}}{\\alpha}\\right)^{-\\alpha}",
        "sourceId": "S222",
        "caption": "음이항 수율. A 는 cm², D₀ 는 ea/cm² 다. 기본값 α = 2 는 ITRS 2009 가 전 제품군에 쓴 값이다(S223)."
      },
      {
        "type": "p",
        "text": "결함이 전면에 무작위로 고르게 흩어져 있다고 보면 훨씬 간단한 포아송 모델이 된다. 다만 이 식은 다이 면적 0.25 cm² 이하이거나 A·D₀ 가 1.0 미만일 때만 유효한데, 실습 기본값이 이미 그 경계에 걸린다. 그래서 화면에는 「실효 A·D₀(포아송 적용한계 1.0)」라는 표시 전용 지표로만 남아 있다. 삼각분포를 가정하는 머피(Murphy) 모델도 같은 계보이며 포아송보다 낙관적이다."
      },
      {
        "type": "formula",
        "latex": "Y = e^{-A\\,D_{0}}",
        "sourceId": "S221",
        "caption": "포아송 수율. 적용한계 밖에서는 수율을 과소평가한다 — 면적을 키웠는데 수율이 오르는 비단조가 여기서 났다."
      },
      {
        "type": "formula",
        "latex": "N \\approx \\frac{\\pi D^{2}}{4S} - \\frac{\\pi D}{\\sqrt{2S}}",
        "sourceId": "S148",
        "caption": "웨이퍼당 총 다이 수 근사. D 는 웨이퍼 지름(mm), S 는 다이 면적(mm²)이고 뒤 항이 가장자리 손실 보정이다."
      },
      {
        "type": "h",
        "level": 2,
        "text": "접촉 — 오버드라이브와 스크럽 마크"
      },
      {
        "type": "p",
        "text": "웨이퍼는 진공 척에 붙어 아래에서 위로 올라가 니들에 닿는다. 첫 접촉에서 멈추지 않고 척을 조금 더 밀어 올리는데, 그 추가 상승량이 오버드라이브다. 알루미늄 패드의 얇은 자연 산화막 때문에 살짝 닿기만 해서는 저저항 접촉이 되지 않는다. 실무 범위는 25~76 µm(1~3 mil)다."
      },
      {
        "type": "p",
        "text": "오버드라이브를 주면 니들이 활처럼 휘며 끝이 패드 위를 옆으로 미끄러진다. 이 긁힘이 산화막을 벗겨 접촉을 만들고 그 자리에 스크럽 마크를 남긴다. 마크가 커질수록 접촉은 안정되지만 패시베이션 개구부를 벗어날 위험이 커지고, 개구부를 넘은 자국은 뒤따르는 본딩을 위협한다. 이 실습의 패드는 60 × 60 µm 라 마크가 개구부 안에 있는지로 판정한다."
      },
      {
        "type": "p",
        "text": "접촉저항은 계산값이 아니라 니들 재질과 패드 금속의 조합으로 정해지는 조회값이다. 알루미늄 패드에서 BeCu 는 200 µΩ, W·W-Re 는 250 µΩ, 금 패드의 BeCu 는 100 µΩ 이다. 대신 BeCu 는 접촉력 계수가 0.5~1.6 g/mil 로 W 의 1.0~2.5 g/mil 보다 낮아 같은 오버드라이브에서 누르는 힘을 잃는다. 니들 끝에 알루미늄 잔재가 쌓이면 접촉저항이 공칭의 3.5 배까지 뛴다."
      },
      {
        "type": "note",
        "tone": "warn",
        "text": "흔한 오해 둘. ① 니들이 패드를 뚫는다 — 관통하지 않고 옆으로 미끄러지며 긁을 뿐이라 자국은 구멍이 아니라 선이다. ② 불량 다이마다 잉크를 찍는다 — 잉킹은 과거 방식이고 지금은 전자 웨이퍼 맵 파일이 그 자리를 대신한다."
      },
      {
        "type": "h",
        "level": 2,
        "text": "무엇을 측정하고 어떻게 기록하는가"
      },
      {
        "type": "list",
        "ordered": false,
        "items": [
          "오픈/쇼트(콘택) — 니들과 패드가 이어졌는지만 미세 전류로 확인한다. 맨 앞에 놓인다.",
          "DC 파라메트릭 — 누설 전류·논리 레벨 전압·문턱 전압 같은 직류 특성이 규격 창에 드는지 본다.",
          "기능(Function) — 패턴을 쓰고 다시 읽어 논리가 설계대로 동작하는지 본다.",
          "AC/스피드 — 지정한 클럭에서 셋업·홀드 타이밍 마진이 남는지 본다.",
          "최소 동작 전압 — 전압을 어디까지 낮춰도 동작이 유지되는지 본다."
        ]
      },
      {
        "type": "p",
        "text": "같은 항목을 상온에서만 보지는 않는다. 온도 제어 척으로 웨이퍼를 뜨겁게(핫) 또는 차갑게(콜드) 만들어 온도별 마진을 함께 확인한다. 판정은 빈 코드가 되어 웨이퍼 맵에 찍히고, 맵의 그림이 원인을 말해 준다 — 에지 링·클러스터·랜덤·스크래치·중심 집중이 대표 다섯이다. 최외곽 몇 열만 고리처럼 불량인 에지 링은 회전 도포·플라즈마 분포·핸들링 같은 가장자리 고유 원인에서 오지, 결함 밀도가 올라서 생기지 않는다."
      },
      {
        "type": "p",
        "text": "여분 라인을 가진 제품은 불량 부분을 여분 워드라인·비트라인으로 갈아 끼워 살릴 수 있다. 이것이 리페어이며 치환한 뒤 다시 측정해 맵을 갱신한다. 다만 여분 라인은 실효 다이 면적을 함께 먹으므로 공짜가 아니다. 테스트가 잡지 못한 불량은 그대로 출하되는데, 그 비율이 출하 결함 수준이다."
      },
      {
        "type": "formula",
        "latex": "DL = 1 - Y^{\\,1-T}",
        "sourceId": "S227",
        "caption": "출하 결함 수준. Y 는 진짜 수율, T 는 테스트 커버리지이며, T 가 1 에 가까워지는 마지막 구간에서 절벽처럼 떨어진다."
      },
      {
        "type": "p",
        "text": "커버리지를 올리면 출하 결함 수준은 내려가지만 다이당 테스트 시간이 늘어 처리량과 비용이 나빠진다. 가드밴드도 같아서, 넓히면 불량 유출(언더킬)은 줄지만 양품까지 버리는 오버킬이 는다. EDS 의 조작은 대부분 한쪽을 얻고 다른 쪽을 내주는 선택이다."
      },
      {
        "type": "h",
        "level": 2,
        "text": "이 다음 실습에서 무엇을 조작하는가"
      },
      {
        "type": "list",
        "ordered": true,
        "items": [
          "기초 — 「오버드라이브 OD」·「니들 재질」·「측정된 스크럽 마크 장축 Dm」 셋으로 「실무 오버드라이브 창 여유」 ≥ 0 · 「접촉저항 공칭값」 ≤ 200 µΩ · 「패시베이션 개구부 여유」 ≥ 0 을 동시에 합격시킨다.",
          "응용 — 「테스트 커버리지 T」·「다이 면적 A」·「판정 가드밴드 G」·「리던던시 여분 라인 R」로 「출하 결함 수준 DL_total」 ≤ 2,000 ppm · 「웨이퍼 1장 테스트 시간」 ≤ 10.0 min · 「굿다이당 테스트 비용」 ≤ 100 원을 맞춘다.",
          "심화 — 니들 오염 외란이 걸린 채로 시작한다. 「(a) 니들 즉시 클리닝 실행」에 「결함 밀도 D₀」·「병렬 측정수 P」를 더해 아홉 개를 조정하고, 「관측 수율 Y_obs」 ≥ 0.800 과 「웨이퍼 처리량」 ≥ 8.0 웨이퍼/h 를 포함한 여섯 지표를 맞춘다."
        ]
      }
    ]
  },
  "overview": {
    "title": "공정개요",
    "blocks": [
      {
        "type": "p",
        "text": "EDS 는 P6 금속배선이 끝난 웨이퍼에서 시작한다. 니들이 닿는 대상이 최상층 금속 패드이므로 배선이 완성되어야 프로빙이 성립한다. 여기서 만들어진 웨이퍼 맵은 P8 패키징이 어느 다이를 집을지 정하는 입력이 된다."
      },
      {
        "type": "list",
        "ordered": true,
        "items": [
          "웨이퍼 반입 — 카세트에서 꺼내 프리얼라이너에서 노치를 맞추고 척에 진공 흡착한다.",
          "WAT/PCM 측정 — 공정 파라미터 모니터 패턴을 먼저 재어 라인 상태를 확인한다.",
          "프로브 카드 정렬 — 아래를 보는 카메라가 패드를, 위를 보는 카메라가 니들 끝을 잡아 두 좌표계를 맞춘다.",
          "콘택 체크 — 척을 올려 첫 접촉을 만든 뒤 오버드라이브만큼 더 올리고, 오픈/쇼트로 접촉 자체를 먼저 본다.",
          "DC 파라메트릭 → 기능 → AC/스피드 → 최소 동작 전압 순서로 시험을 건다.",
          "인덱싱과 맵 기록 — 척을 내려 다음 다이로 옮기고 빈 코드를 적는다. 누적 터치가 쌓이면 중간에 니들 클리닝 패드를 경유한다.",
          "리페어 판정 — 여분 라인으로 살릴 수 있는 다이를 치환하고 다시 측정해 맵을 갱신한다.",
          "인계 — 잉크 대신 전자 웨이퍼 맵 파일로 불량 다이를 표시해 후공정에 넘긴다."
        ]
      },
      {
        "type": "p",
        "text": "놓치기 쉬운 것은 4~6 이 다이 하나마다 되풀이된다는 점이다. 웨이퍼 한 장을 끝내려면 이 되풀이를 수백에서 수천 번 해야 하고, 그래서 다이당 테스트 시간과 병렬 측정수가 처리량을 좌우한다."
      },
      {
        "type": "p",
        "text": "EDS 가 넘기는 것은 웨이퍼와 그 판정 기록 한 벌이다. 어느 좌표가 굿이고 어느 좌표가 왜 불량인지가 맵에 남아야 후공정이 굿다이만 골라 집을 수 있다."
      },
      {
        "type": "note",
        "tone": "info",
        "text": "패키지 조립이 끝나면 다시 한 번 테스트(최종테스트)를 거친다. EDS 는 웨이퍼 단위, 최종테스트는 패키지 단위 시험이며 그 장비와 판정 기준은 후공정 트랙에서 다룬다."
      }
    ]
  },
  "equipment": {
    "title": "장비구조",
    "blocks": [
      {
        "type": "p",
        "text": "EDS 장비는 하나의 신호 기둥이다. 테스터가 만든 신호가 맨 위에서 출발해 아래로 내려오고, 맨 아래에서 올라온 웨이퍼와 패드 위에서 만난다. 단면도를 위에서 아래로 훑으면 그 기둥이 어떤 부품으로 이어져 있는지가 그대로 보인다."
      },
      {
        "type": "h",
        "level": 2,
        "text": "위에서 내려오는 신호 — 헤드에서 카드까지"
      },
      {
        "type": "p",
        "text": "맨 위는 테스트 헤드다. 옆에 세워 두고 케이블로 잇는 것이 아니라 프로브 카드 바로 위에 수직으로 도킹한다. 헤드 아랫면과 카드 윗면 사이에는 스프링이 든 금도금 포고핀 뭉치가 끼어 두 면을 잇는다. 카드를 갈아 끼울 때마다 붙였다 떼는 이음매라, 도킹이 조금이라도 기울면 덜 눌린 핀이 맡은 채널만 신호가 끊긴다."
      },
      {
        "type": "p",
        "text": "그 아래 프로브 카드 기판이 헤드 플레이트 개구부에 수평으로 걸려 신호를 동박 배선으로 갈라 내린다. 다만 기판 배선 간격은 패드 간격보다 훨씬 성기다. 그래서 카드 바로 밑에 세라믹 다층판인 스페이스 트랜스포머를 끼워, 넓게 벌어진 배선을 카드 지름의 4분의 1쯤 되는 면적에 촘촘한 패드 격자로 모은다. 이 한 층이 없으면 기판 배선을 침 간격에 이을 방법 자체가 없다."
      },
      {
        "type": "h",
        "level": 2,
        "text": "침을 붙드는 두 장의 가이드"
      },
      {
        "type": "p",
        "text": "그 밑에는 구멍 뚫린 가이드 판 두 장이 간격을 두고 겹쳐 있고, 프로브 니들이 그 구멍을 관통한다. 위쪽 판은 침 머리가 트랜스포머 접촉 패드의 제자리에 닿도록 윗부분을, 아래쪽 판은 침 끝이 패드를 향하도록 아랫부분을 잡는다. 두 구멍은 정확히 겹치지 않고 일부러 옆으로 어긋나 있어, 침이 눌렸을 때 어느 방향으로 굽을지를 미리 정해 준다."
      },
      {
        "type": "p",
        "text": "니들은 카드에서 내려온 신호를 패드로 건네는 가는 금속 침이다. 두 구멍에 꿰인 채 중간이 활처럼 휘어 눌림을 흡수한다. 끝은 소모품이라, 긁는 동안 알루미늄 잔재가 쌓이면 접촉저항이 공칭값의 몇 배로 뛴다."
      },
      {
        "type": "note",
        "tone": "warn",
        "text": "가이드 판 두 장의 구멍이 일직선으로 겹쳐야 잘 만든 카드라고 오해하기 쉽다. 반대다. 어긋남이 없으면 침이 곧게 선 채 눌려 굽을 방향을 잡지 못하고, 눌림을 흡수하지도 패드를 옆으로 긁지도 못한다."
      },
      {
        "type": "h",
        "level": 2,
        "text": "아래에서 올라오는 웨이퍼와 접촉이 남기는 자리"
      },
      {
        "type": "p",
        "text": "맨 아래는 웨이퍼 척이다. 웨이퍼를 진공 홈으로 붙든 금속 원반이며, 설정 온도를 유지한 채 위로 밀어 올려 침에 닿게 하고 다이 피치만큼 옆으로 옮겨 다닌다. 설정 온도와 실제 온도가 벌어지면 온도별 마진 부족을 놓치는데, 이때 맵은 아무 이상 없이 정상으로 보인다."
      },
      {
        "type": "p",
        "text": "단면도에는 부품이 아닌 치수 둘도 함께 표시된다. 오버드라이브는 침 끝이 패드에 처음 닿은 높이에서 척이 더 올라간 추가 상승량이고, 스크럽 마크는 침 끝이 옆으로 미끄러지며 산화막을 긁어낸 선 자국이다. 구멍이 아니라 금속이 드러난 선이며, 자국이 패시베이션 개구부 60 µm를 벗어나면 뒤이을 와이어본딩이 어려워진다."
      },
      {
        "type": "h",
        "level": 2,
        "text": "부위가 나빠지면 어떤 얼굴로 나타나는가"
      },
      {
        "type": "table",
        "head": [
          "나빠진 자리",
          "드러나는 증상"
        ],
        "rows": [
          [
            "포고핀 눌림 부족",
            "그 핀이 맡은 채널만 신호가 오지 않는다"
          ],
          [
            "카드 기판 기울기",
            "한쪽 침만 닿고 반대쪽이 떠 그 영역이 오픈으로 읽힌다"
          ],
          [
            "니들 끝 잔재 축적",
            "접촉저항이 올라가 양품이 불량으로 판정된다"
          ],
          [
            "척 온도 이탈",
            "맵은 정상인데 온도 마진 불량이 걸러지지 않는다"
          ]
        ]
      },
      {
        "type": "note",
        "tone": "info",
        "text": "실제 프로버에는 정렬 카메라·스테이지·핀 일렉트로닉스·로드포트·니들 클리닝 패드도 들어간다. 다만 이 단면도는 신호가 패드에 닿는 접촉부만 잘라 낸 그림이라 그 부품들은 나타나지 않는다."
      }
    ]
  },
  "principle": {
    "title": "동작원리",
    "blocks": [
      {
        "type": "p",
        "text": "앞 절이 멈춰 선 단면이었다면 이 절은 그것이 움직이는 순서다. 장비는 웨이퍼 한 장을 놓고 같은 동작을 다이 수만큼 되풀이한다. 한 바퀴는 일곱 단계이고, 판정이 실제로 정해지는 순간은 그중 셋째와 넷째뿐이다."
      },
      {
        "type": "h",
        "level": 2,
        "text": "1사이클 7단계"
      },
      {
        "type": "list",
        "ordered": true,
        "items": [
          "로딩 — 카세트에서 웨이퍼를 꺼내 노치를 맞추고 척에 진공 흡착한다.",
          "정렬 — 카메라로 타깃 패턴을 인식해 웨이퍼와 침의 좌표계를 맞추고 회전 오차를 보정한다.",
          "콘택 — 척이 Z축으로 올라가 첫 접촉을 만든 뒤 오버드라이브만큼 더 올라간다.",
          "테스트 — 오픈/쇼트 → DC 파라메트릭 → 기능 → AC/스피드 → 최소 동작 전압 순서로 신호를 건다.",
          "인덱싱 — 척이 내려가 접촉을 풀고 다이 피치만큼 옮겨 다음 다이 앞에 선다.",
          "맵 기록 — 그 좌표의 빈 코드를 적고 리페어 대상이면 표시한다.",
          "언로딩 — 한 장이 끝나면 판정 결과를 전자 맵으로 남기고 카세트로 되돌린다."
        ]
      },
      {
        "type": "p",
        "text": "3에서 6까지는 다이마다 되풀이되고 1·2·7은 웨이퍼 한 장에 한 번씩만 일어난다. 이 구분이 처리량을 가른다. 다이가 수천 개라면 되풀이 구간의 1초가 전체에서는 수십 분이 되기 때문이다."
      },
      {
        "type": "h",
        "level": 2,
        "text": "왜 이 순서인가"
      },
      {
        "type": "p",
        "text": "정렬이 콘택 앞에 있는 이유는 단순하다. 침 위치는 카드에 고정돼 움직일 수 없고 움직이는 것은 척뿐이다. 두 좌표계를 먼저 겹쳐 놓지 않으면 척을 올리는 순간 침이 패드 바깥을 찍는다. 그렇게 나온 값은 불량이 아니라 무의미한 값인데, 화면에서는 둘이 똑같이 불량으로 보인다."
      },
      {
        "type": "p",
        "text": "테스트 안에서 오픈/쇼트가 맨 앞인 것도 같은 논리다. 접촉이 성립했는지 먼저 확인해야 뒤 항목의 결과를 신뢰할 수 있다. 이를 건너뛰면 침이 뜬 다이의 측정값을 소자 특성으로 잘못 읽어, 멀쩡한 다이가 줄줄이 불량으로 기록된다."
      },
      {
        "type": "h",
        "level": 2,
        "text": "콘택 순간에 무슨 일이 일어나는가"
      },
      {
        "type": "p",
        "text": "첫 접촉에서 척이 멈추지 않는 것이 이 공정의 핵심 동작이다. 척이 계속 올라가면 니들은 더 내려갈 곳이 없어 가이드가 정해 준 방향으로 휘고, 휘는 만큼 침 끝이 패드 위를 옆으로 미끄러진다. 이 미끄러짐이 산화막을 밀어내 금속끼리 맞닿는 면을 만들고 지나간 자리에 선 자국을 남긴다. 오버드라이브·굽음·긁힘·자국은 네 현상이 아니라 한 동작의 네 단면이다."
      },
      {
        "type": "p",
        "text": "이 순간 침이 패드를 누르는 힘은 문헌이 재질별로 제시한 계수에 오버드라이브를 곱해 가늠한다. 계수의 단위가 오버드라이브 1 mil당 그램이므로, 이 곱셈은 단위를 맞추는 산술이지 새로 세운 물리식이 아니다."
      },
      {
        "type": "formula",
        "latex": "F\\,[\\mathrm{g}] = k\\,[\\mathrm{g/mil}] \\times OD\\,[\\mathrm{mil}]",
        "sourceId": "S229",
        "caption": "니들 접촉력. k는 재질별 접촉력 계수로 문헌이 표로 제시한 조회값이며, 물리 법칙이 아니라 업계 운영 범위다."
      },
      {
        "type": "p",
        "text": "그래서 오버드라이브를 키우면 누르는 힘과 긁는 길이가 함께 커진다. 접촉은 안정되지만 같은 동작이 패드를 더 크게 파헤치고, 자국이 개구부를 넘어서는 지점에서 이득이 손해로 바뀐다. 두 결과는 별개의 손잡이가 아니라 하나의 손잡이에 함께 매달려 있다."
      },
      {
        "type": "h",
        "level": 2,
        "text": "되풀이가 만들어 내는 변화"
      },
      {
        "type": "p",
        "text": "같은 침이 수천 번 같은 동작을 하는 동안 장비는 조용히 달라진다. 긁을 때마다 떨어진 알루미늄 잔재가 침 끝에 쌓여 접촉저항이 서서히 올라가고, 어느 지점을 넘으면 양품이 접촉 불량으로 읽히기 시작한다. 그래서 누적 터치 수가 정해진 값에 이르면 사이클 중간에 척이 니들 클리닝 패드를 경유한다. 고장 때문이 아니라 처음부터 사이클에 포함된 정기 동작이다."
      },
      {
        "type": "note",
        "tone": "warn",
        "text": "맵의 불량이 늘었을 때 곧바로 앞 공정을 의심하는 것이 흔한 오판이다. 시간이 갈수록 불량률이 오르고 접촉저항 기록이 함께 우상향한다면 원인은 웨이퍼가 아니라 침 끝이며, 클리닝만으로 되돌아온다."
      },
      {
        "type": "p",
        "text": "맵 기록 단계의 빈 코드는 그 자리에서 소비되고 끝나지 않는다. 여분 라인으로 살릴 수 있는 다이는 치환한 뒤 다시 측정해 맵을 고쳐 쓰고, 최종적으로 남은 기록이 후공정에 넘어가 어느 다이를 집을지 결정한다. 사이클이 일곱 단계로 닫히는 이유가 여기 있다."
      }
    ]
  },
  "labels": {
    "eds.equipment.testHead": "테스터의 시험 신호를 웨이퍼 바로 위까지 내려보내는 상자로, 프로브 카드 바로 위에 수직으로 도킹해 신호 경로의 맨 위를 이룬다. 옆에 떼어 놓고 케이블로 잇거나 도킹이 기울면 아래 포고핀이 고르게 눌리지 않는다.",
    "eds.equipment.pogoPinUnit": "테스트 헤드 아랫면과 프로브 카드 윗면 사이에 끼어, 스프링이 든 금도금 핀이 눌리면서 두 면을 잇는다. 카드를 갈아 끼울 때마다 붙였다 떼는 자리라 눌림이 모자라면 그 핀이 맡은 채널만 신호가 끊긴다.",
    "eds.equipment.probeCardPcb": "포고핀이 내려준 신호를 동박 배선으로 갈라 아래 스페이스 트랜스포머로 넘기는 판으로, 헤드 플레이트 개구부에 수평으로 걸려 있다. 판이 12 µm 기울면 한쪽 침만 패드에 닿고 반대쪽은 떠 그 영역이 오픈으로 읽힌다.",
    "eds.equipment.spaceTransformer": "프로브 카드 바로 아래에 끼운 세라믹 다층판으로, 기판에 성기게 벌어진 배선을 카드 지름의 약 4분의 1 면적에 촘촘한 패드 격자로 모아 준다. 이 피치 변환이 없으면 기판 배선을 좁은 침 간격에 이을 수 없다.",
    "eds.equipment.upperGuidePlate": "스페이스 트랜스포머 바로 아래에서 침의 윗부분을 구멍에 꿰어 잡아, 침 머리가 트랜스포머 접촉 패드에 닿는 자리를 정한다. 구멍 위치가 흐트러지면 침 머리가 제 패드를 벗어나 그 채널의 신호가 끊긴다.",
    "eds.equipment.probeNeedle": "카드에서 내려온 신호를 패드로 건네는 가는 금속 침으로, 상·하 가이드 구멍을 지나며 중간이 활처럼 휘어 오버드라이브를 흡수한다. 끝에 알루미늄 잔재가 쌓이면 접촉저항이 3.45 Ω까지 올라 양품을 불량으로 읽는다.",
    "eds.equipment.lowerGuidePlate": "상부 가이드와 간격을 두고 그 아래에서 침의 아랫부분을 잡으며, 두 판의 구멍이 일부러 옆으로 어긋나 있어 침이 휘는 방향을 미리 정해 준다. 이 어긋남이 없으면 침이 곧게 선 채 오버드라이브를 흡수하지 못한다.",
    "eds.equipment.waferChuck": "웨이퍼를 진공 홈으로 붙들고 아래에서 위로 밀어 올려 침에 닿게 하는 금속 원반으로, 온도를 유지한 채 다이 피치만큼 옮겨 다닌다. 설정 온도에서 실측이 벌어지면 고온 마진을 놓쳐 맵은 정상인데 불량이 샌다.",
    "eds.equipment.scrubMark": "침 끝이 패드 위를 옆으로 미끄러지며 자연산화막을 긁어낸 짧은 선 자국으로, 뚫린 구멍이 아니라 금속이 드러난 선이다. 자국이 커져 패시베이션 개구부 60 µm를 벗어나면 뒤 공정 와이어본딩이 어려워진다.",
    "eds.equipment.overdrive": "침 끝이 패드에 닿은 뒤 척이 더 올라간 만큼의 추가 상승량으로, 이 눌림이 침을 휘게 해 산화막을 긁고 접촉을 확보한다. 너무 작으면 접촉저항이 뜨고 너무 크면 자국이 커져 패드를 상한다."
  }
}

File: src/content/ko/etch.json
{
  "processId": "etch",
  "theory": {
    "title": "이론학습",
    "blocks": [
      {
        "type": "p",
        "text": "식각은 포토가 레지스트로 그려 놓은 패턴을 그 아래 박막에 새겨 넣는 패턴 전사 공정이다. 앞 공정에서 넘어오는 것은 마스크 선폭(CD)·레지스트 두께·레지스트 측벽각 셋이며, 식각은 이를 주어진 값으로 받는다. 목표는 마스크가 덮지 않은 자리만 정확한 깊이까지 파고 나머지는 건드리지 않는 것이다. 두 요구가 서로 밀고 당기므로 식각은 「얼마나 빨리 파는가」가 아니라 「무엇을 얼마나 덜 깎는가」의 공정이 된다."
      },
      {
        "type": "h",
        "level": 3,
        "text": "습식과 건식 — 방향성은 어디서 오는가"
      },
      {
        "type": "p",
        "text": "습식 식각은 웨이퍼를 화학 용액에 담근다. 반응종이 어느 방향에서나 같은 속도로 녹이므로 아래로 파는 만큼 마스크 아래로도 파고들고, 이 잠식이 언더컷이다. 선택비가 매우 높고 설비가 싸서 막을 통째로 벗겨내는 자리에서는 지금도 주력이다. 다만 「습식은 무조건 등방성」은 정확하지 않다. S166 이 70 ℃ 에서 잰 값을 보면 KOH 30 wt% 에서 (100) 면은 분당 0.797 µm 인데 (111) 면은 0.005 µm 에 그쳐 이방성도가 0.99 를 넘는다. 이온 방향성이 아니라 결정면 의존성에서 나온 이방성이다."
      },
      {
        "type": "formula",
        "latex": "r = r_{0}\\,\\exp\\!\\left(-\\frac{E_a}{kT}\\right)",
        "sourceId": "S164",
        "caption": "습식 식각 속도의 온도 의존성. S164 가 인쇄한 Si(100) 계수는 NaOH 50 wt% 에서 E_a = 0.68 eV, TMAH 25 wt% 에서 0.57 eV 이고 측정 구간은 28~80 ℃ 다. 지수 안에 온도가 들어가므로 몇 도만 올려도 속도가 몇 배로 뛴다."
      },
      {
        "type": "p",
        "text": "건식 식각은 진공 챔버에서 가스를 플라즈마로 만들어 쓴다. 플라즈마는 균일한 안개가 아니다. 전극 사이에 고르게 빛나는 발광층이 있고 웨이퍼 바로 위에는 빛나지 않는 어두운 층 — 시스 — 이 붙는데, 방전에서 전압강하가 가장 큰 구간이 여기다. 발광층 안에서 아무 방향이나 향하던 이온은 시스에 들어서는 순간 그 전압강하에 끌려 웨이퍼 면에 수직으로 정렬되어 내리꽂힌다. 옆이 아니라 아래로 파이는 이유가 이것이다."
      },
      {
        "type": "p",
        "text": "챔버는 두 힘을 따로 쥔다. 소스 파워는 이온이 얼마나 많이 오는가를, 하부전극의 바이어스 파워는 웨이퍼 표면의 음의 셀프바이어스를 키워 얼마나 세게 오는가를 지배한다. 바이어스를 올리면 어두운 시스 층이 두꺼워지고 이온 에너지가 커진다."
      },
      {
        "type": "formula",
        "latex": "\\frac{V_1}{V_2} = \\left(\\frac{A_2}{A_1}\\right)^{4}",
        "sourceId": "S167",
        "caption": "두 전극의 전압비와 면적비 관계. 접지전극 면적 A_2 가 구동전극 A_1 보다 넓을수록 웨이퍼 쪽 전압강하가 커진다. 지수 4 는 S167 이 이상화 조건의 한계로 제시한 값이고 실제 장비에서는 훨씬 작게 나온다고 같은 논문이 경고한다 — 방향만 읽고 값을 그대로 대입하지 않는다."
      },
      {
        "type": "p",
        "text": "수직 이온만으로는 잘 파이지 않는다. 재료를 실제로 떼어내는 것은 라디칼이 표면에 만든 반응층이고 이온 충격은 그 층을 깨뜨려 휘발성 생성물로 날린다. 그래서 화학과 물리가 함께일 때의 식각률이 각각 단독일 때의 합보다 크다. 부산물 폴리머는 측벽에 다시 쌓여 측면 식각을 막지만 바닥은 이온이 계속 때려 벗겨지는데, 이 비대칭이 측벽 패시베이션이다. 둘을 아예 분리해 번갈아 돌린 것이 심도식각 사이클 공정으로, S160 의 보슈(Bosch) 레시피는 식각 15 초·패시베이션 10 초를 30 회 반복해 750 초에 31.2 µm 를 팠다."
      },
      {
        "type": "h",
        "level": 3,
        "text": "손으로 계산하는 정의식"
      },
      {
        "type": "formula",
        "latex": "R = \\frac{d}{t}",
        "sourceId": "S160",
        "caption": "식각률 — 단위 시간당 제거되는 두께. 위 보슈 레시피를 넣으면 31.2 µm ÷ 12분 30초 = 2.50 µm/min, 사이클로 나누면 1.04 µm/cycle 이다(S160). 사이클을 늘리면 깊이는 비례해 깊어지지만 평균 식각률은 레시피가 정하므로 변하지 않는다. 같은 레시피의 산화막 대비 선택비는 138 이었다."
      },
      {
        "type": "formula",
        "latex": "A_f = 1 - \\frac{v_l}{v_v}",
        "sourceId": "S257",
        "caption": "이방성도 — 무차원이다. v_v 는 수직 식각 속도, v_l 은 마스크 아래로 파고드는 편측 측면 속도다. 두 속도가 같으면(완전 등방성) 0, 측면 식각이 없으면 1 이 된다. 같은 시간 동안의 진행이므로 속도 대신 단면에서 잰 거리를 그대로 넣어도 값은 같다."
      },
      {
        "type": "formula",
        "latex": "A_f = 1 - \\frac{B}{2h_f}, \\qquad B = 2l",
        "sourceId": "S256",
        "caption": "같은 양을 다른 기호로 적은 형태. B 는 좌우 언더컷을 합친 식각 바이어스, l 은 편측 거리이므로 B = 2l 이다. 정의식이 B 를 2 로 나누는 것이 곧 「좌우를 합쳐 넣으면 안 된다」는 뜻이다."
      },
      {
        "type": "note",
        "tone": "warn",
        "text": "이방성도 계산에서 가장 흔한 실수는 좌·우 언더컷을 더해 넣는 것이다. 깊이 720 nm 에 좌·우 각각 54 nm 인 단면이라면 54 ÷ 720 = 0.075 로 A = 0.925 인데, 108 nm 를 넣으면 0.850 이라는 다른 답이 나온다. 언제나 편측 값을 쓴다."
      },
      {
        "type": "formula",
        "latex": "S_{AB} = \\frac{v_A}{v_B}",
        "sourceId": "S256",
        "caption": "선택비 — 이것도 무차원이다. S256 은 두 속도가 모두 수직 방향 식각 속도임을 명시한다. 분모를 레지스트로 두면 레지스트 선택비, 하부막으로 두면 하부막 선택비이며, 앞은 마스크가 끝까지 버티는지를 뒤는 오버에치 구간에서 하부막이 얼마나 상하는지를 결정한다."
      },
      {
        "type": "formula",
        "latex": "\\Delta d_{u} = \\frac{OE}{100}\\cdot\\frac{d}{S_{u}}",
        "sourceId": "S256",
        "caption": "오버에치 구간의 하부막 손실. S256 은 오버에치 시간을 주 식각 시간의 분수로 잡고 최악의 하부막 침식을 「하부막 식각 속도 × 오버에치 시간」으로 적는다. 둘을 합치면 식각률이 약분돼 이 형태만 남는다 — 하부막 손실은 빨리 팠는지와 무관하며 오버에치율 OE·막 두께 d·하부막 선택비 S_u 셋으로만 정해진다. 두께 300 nm 막을 선택비 25 로 30 % 오버에치하면 손실은 3.6 nm 다."
      },
      {
        "type": "h",
        "level": 3,
        "text": "언제 멈출 것인가, 그리고 깊이가 만드는 한계"
      },
      {
        "type": "p",
        "text": "막이 다 벗겨지는 순간을 놓치면 하부막이 상하고 일찍 멈추면 잔막이 남는다. 그래서 식각은 시간을 재는 대신 끝나는 순간을 관측해 멈춘다. 광학 발광 분광법(OES)은 플라즈마가 스스로 내는 빛에서 특정 파장의 세기를 감시하다가, 반응할 막이 사라져 발광선이 꺾이는 변곡점을 종점으로 잡는다. 실리콘 식각이면 SiF 440.2 nm, 산화막 식각이면 CO 483.5 nm 선을 보고(S172), 같은 CO 선도 SiC 비아 식각에서는 482.5 nm 로 보고돼 있다(S168)."
      },
      {
        "type": "p",
        "text": "검출 방식마다 약점이 다르다. S172 는 여섯 기법을 신호 세기가 식각 노출 면적에 의존하는지로 갈랐는데, 발광분광·질량분석·챔버 압력은 모두 면적에 민감하고 면적과 무관한 것은 레이저 간섭 방식 하나뿐이다. 콘택트 홀처럼 드러나는 면적이 아주 작은 층에서 발광 신호가 노이즈에 묻히는 이유가 이것이며, 그때 먼저 바꿔 볼 기법이 간섭계다. 같은 문헌은 발광분광이 그런 층에도 여전히 유효하다고 적으므로 「못 쓴다」가 아니라 「비교 우위」의 문제다."
      },
      {
        "type": "formula",
        "latex": "L = \\frac{d_{w} - d_{n}}{d_{w}}",
        "sourceId": "S161",
        "caption": "종횡비 의존 식각(ARDE), 흔히 RIE 지연이라 부르는 현상의 크기 — 같은 웨이퍼·같은 레시피에서 폭만 다른 두 트렌치의 깊이 차다. S161 의 실측은 폭 20 µm 가 38.8 µm, 폭 5 µm 가 34.6 µm 로 10.8 % 차이가 났다. 좁은 구조일수록 얕게 파인다."
      },
      {
        "type": "formula",
        "latex": "K \\approx \\frac{\\ln \\alpha}{\\alpha}",
        "sourceId": "S162",
        "caption": "종횡비 α 인 개구의 전달확률 근사. α 가 커질수록 값이 떨어진다 — 반응종이 바닥까지 내려가기 어렵고 부산물도 빠져나오기 어렵다는 뜻이며, 이것이 위 RIE 지연의 물리적 뿌리다. S162 는 이 근사가 α > 10 구간에서만 오차 4.4 % 안이라고 못박았으므로 그 밖에서는 쓰지 않는다."
      },
      {
        "type": "p",
        "text": "단면에 남는 실패 형상은 원인을 알려 주는 지문이다. 언더컷은 마스크 바로 아래가 옆으로 잠식된 형상으로 화학적 등방 성분이 우세할 때 나온다. 보잉은 허리만 배처럼 불룩한 형상으로 측벽에 쌓인 전하가 이온 궤적을 휘게 하기 때문이다. 노칭은 바닥이 절연 하부막에 닿는 순간 계면을 따라 파고든 갈고리 모양으로, 빠져나가지 못한 양전하가 뒤따르는 이온을 모서리로 밀어 생기며 바이어스가 높고 오버에치가 길수록 심해진다. 마이크로트렌칭은 측벽에 스치듯 닿은 이온이 반사돼 바닥 양 모서리에만 몰린 두 줄이다. 위치가 곧 진단이다."
      },
      {
        "type": "h",
        "level": 3,
        "text": "이 다음 실습에서 무엇을 움직이는가"
      },
      {
        "type": "list",
        "ordered": true,
        "items": [
          "기초 — 챔버 압력 30 mTorr·소스 파워 1000 W 고정에서 「바이어스 파워 P_b」(W)와 「식각 시간 t」(s) 둘만 움직여 트렌치 깊이 D 를 285~315 nm 에 넣는다. 이방성도 A 와 레지스트 선택비 S_PR 은 표시만 되니, 바이어스를 올릴 때 A 가 오르고 S_PR 이 떨어지는 첫 상충을 눈으로 먼저 익힌다.",
          "응용 — 「챔버 압력 p」(mTorr)·「소스 파워 P_s」(W)·「바이어스 파워 P_b」(W)·「식각 시간 t」(s) 넷을 함께 움직여 깊이 380~420 nm·A ≥ 0.930·S_PR ≥ 9.0 을 동시에 합격시킨다. 압력은 선택비를 사고 이방성을 팔며 바이어스는 그 반대라, 한쪽 끝으로 몰면 반드시 다른 지표가 깨진다.",
          "심화 — 「식각가스 총유량 Q」(sccm)·「오버에치율 OE」(%)·「패시베이션 가스비 f」(%)·「종점 검출 모드」·「OES 타임아웃 t_max」(s)가 더해지고 「외란」 슬라이더가 챔버 드리프트와 저개구율 상황을 부른다. A ≥ 0.940·하부막 손실 Δd_UL ≤ 5.0 nm·잔류물 지수 R_res ≤ 15.0·처리량 TH ≥ 12.0 wafer/h·수율 Y ≥ 90.0 % 다섯을 함께 채워야 한다.",
          "세 단계 모두 마스크 CD 200 nm·하부막 SiO₂ 두께 10 nm 가 고정 조건이다. 하부막이 10 nm 뿐이라는 사실이 오버에치율을 함부로 못 올리게 하는 제약이며, 위 하부막 손실 식이 그 한계를 미리 계산하게 해 준다."
        ]
      }
    ]
  },
  "overview": {
    "title": "공정개요",
    "blocks": [
      {
        "type": "p",
        "text": "식각은 8대 공정에서 포토와 증착 사이에 놓인다. 포토가 도포·노광·현상으로 레지스트 패턴을 완성해 넘기면 식각이 그 패턴대로 아래 박막을 파내고, 다음 증착·이온주입이 그 위에 새 막을 올린다. 앞이 그림을 그렸다면 식각은 그것을 실제 구조로 깎아내는 단계이며, 여기서 정해진 선폭과 측벽 형상은 되돌릴 수 없다."
      },
      {
        "type": "h",
        "level": 3,
        "text": "받은 것을 넘기기까지"
      },
      {
        "type": "list",
        "ordered": true,
        "items": [
          "하드마스크 열림 — 레지스트만으로 버티기 어려운 막은 얇은 하드마스크를 먼저 뚫어 실제 마스크로 삼는다.",
          "주 식각 — 목표 막을 파 내려간다. 깊이와 측벽각이 이 구간에서 정해진다.",
          "종점 검출 — 발광 세기나 간섭 신호의 변화를 잡아 막이 다 벗겨진 순간을 판정한다.",
          "오버에치 — 종점 이후 정해진 비율만큼 더 파서 두께 편차와 잔막을 정리한다.",
          "애싱·스트립 — 남은 레지스트를 산소 플라즈마로 태우고 화학 처리로 벗겨낸다.",
          "세정 — 부산물과 폴리머 잔사를 제거하고 다음 공정으로 넘긴다."
        ]
      },
      {
        "type": "p",
        "text": "무엇을 파느냐로 갈래가 나뉜다. 게이트 폴리실리콘 식각은 선폭 정확도가 가장 중요하고, 콘택트·비아 같은 절연막 식각은 깊고 좁은 구멍을 뚫는 종횡비 싸움이며, 하드마스크 오픈은 주 식각을 위한 준비다. 깊은 트렌치는 식각과 보호막 증착을 교대로 돌리는 사이클 방식을 쓴다."
      },
      {
        "type": "p",
        "text": "식각이 받는 것은 마스크 선폭·레지스트 두께·파야 할 막 두께·하부막 종류이고, 넘기는 것은 최종 선폭과 측벽각·하부막 잔막·잔류물 상태다. 식각을 마친 웨이퍼는 선폭과 단면, 막두께 계측을 거쳐 그 결과가 다음 로트의 오버에치율로 되돌아간다. 챔버 벽에 폴리머가 쌓여 조건이 흘러가므로 이 되먹임이 없으면 어제 통과한 레시피가 오늘 불량을 낸다."
      },
      {
        "type": "note",
        "tone": "info",
        "text": "오버에치는 잔막을 없애는 보험이자 하부막을 깎아 먹는 비용이다. 늘리면 잔류물은 줄지만 하부막 손실이 그만큼 커진다. 식각 레시피 설계가 어려운 것은 모든 조작이 이렇게 한쪽을 사고 다른 쪽을 파는 거래이기 때문이다."
      }
    ]
  },
  "equipment": {
    "title": "장비구조",
    "blocks": [
      {
        "type": "p",
        "text": "식각 챔버는 밖에서 보면 금속 통 하나지만, 안은 위아래로 마주 보는 두 전극과 그 사이의 공간으로 짜여 있다. 도해는 이 통을 세로로 잘라 놓은 단면이다. 여기서는 시간 순서를 잠시 접어 두고, 위에서 아래로 그리고 안에서 바깥으로 훑으며 무엇이 어디에 놓여 있는지만 짚는다."
      },
      {
        "type": "h",
        "level": 2,
        "text": "위쪽 — 전력이 들어오고 가스가 뿌려지는 자리"
      },
      {
        "type": "p",
        "text": "천장에 해당하는 것이 상부 전극이다. 여기에 고주파 소스 전력이 실려 챔버 안의 가스를 이온화하고, 그렇게 만들어지는 플라즈마의 밀도 — 곧 웨이퍼로 오는 이온의 양 — 이 정해진다. 전원과 전극 사이에는 정합기가 한 단 끼어 있어 임피던스를 맞추고 되돌아 나오는 반사파를 줄인다. 정합이 틀어지면 계기판의 설정 출력은 그대로인데 실제로 플라즈마에 실리는 전력만 줄어든다."
      },
      {
        "type": "p",
        "text": "이 상부 전극은 동시에 가스 분사판이기도 하다. 아래 면에 미세한 구멍이 촘촘히 뚫려 있어 공정 가스가 웨이퍼 전면에 고르게 퍼진다. 구멍이 반응 부산물로 부분적으로 막히면 가스가 한쪽으로 몰리고, 그 결과는 웨이퍼 한 장 안에서 자리마다 식각 깊이가 달라지는 면내 불균일로 나타난다."
      },
      {
        "type": "h",
        "level": 2,
        "text": "가운데 — 밝은 층과 어두운 층"
      },
      {
        "type": "p",
        "text": "두 전극 사이를 채운 밝은 발광층이 플라즈마의 본체다. 식각에 쓰이는 이온과 라디칼이 여기서 만들어지므로, 이 층의 밀도가 낮아지면 반응종 공급이 모자라 식각이 느려지고 종점 신호까지 흐려진다."
      },
      {
        "type": "p",
        "text": "웨이퍼 바로 위에는 빛나지 않는 얇은 층이 따로 붙어 있다. 발광층과 웨이퍼 사이의 전압강하가 이 층에 몰려 있어서, 도해의 이온 궤적선도 이 층에 들어서는 지점부터 웨이퍼 면에 수직으로 꺾여 정렬된다. 이 층이 얇아지거나 휘면 이온이 비스듬히 들어오고, 그때 측벽이 기울거나 옆으로 파인다."
      },
      {
        "type": "note",
        "tone": "warn",
        "text": "이 어두운 층은 손으로 만질 수 있는 부품이 아니다. 전력이 걸려 플라즈마가 켜져 있는 동안에만 웨이퍼 위에 생기는 층이고, 전원을 끄면 사라진다. 도해에서 부품과 나란히 그려져 있다고 해서 조립품의 일부로 읽지 않는다."
      },
      {
        "type": "h",
        "level": 2,
        "text": "아래쪽 — 웨이퍼를 붙잡고 식히는 자리"
      },
      {
        "type": "p",
        "text": "바닥 쪽 전극은 정전척이다. 유전체층 안에 전극이 묻혀 있어 웨이퍼를 정전기력으로 끌어당겨 고정하며, 동시에 바이어스 전력을 받는 전극 노릇을 한다. 흡착이 약해지면 웨이퍼가 들뜨고, 곧이어 말할 냉각과 이온 에너지 제어가 한꺼번에 무너진다."
      },
      {
        "type": "p",
        "text": "정전척 윗면에는 격자 모양 홈이 파여 있고 그리로 헬륨이 흘러 웨이퍼 뒷면과 척 사이에서 열을 옮긴다. 진공에서는 기체를 통한 열 전달이 거의 없어 이 홈이 실질적인 냉각 경로다. 헬륨이 새거나 압력이 모자라면 웨이퍼 온도가 설정 범위를 벗어나 식각이 고르지 않게 된다."
      },
      {
        "type": "p",
        "text": "정전척에는 소스와 별개로 저주파 바이어스 전력이 따로 들어온다. 이쪽에도 정합기가 붙어 있고, 직류를 막는 커패시터를 지나며 웨이퍼 표면이 음의 전위로 내려앉는다. 이 전위가 이온이 내려꽂히는 세기를 정하므로, 바이어스 계통이 흔들리면 이방성과 선택비가 함께 움직인다."
      },
      {
        "type": "p",
        "text": "웨이퍼 가장자리는 소모성 링이 한 바퀴 두른다. 웨이퍼가 끝나는 자리에서 전기적 경계가 급히 꺾이지 않도록 시스를 바깥까지 늘여 평평하게 유지하는 부품이다. 닳아서 높이가 낮아지면 가장자리에서만 이온이 기울어 들어와, 웨이퍼 중앙은 멀쩡한데 테두리 쪽 프로파일만 기우는 형태로 불량이 나온다."
      },
      {
        "type": "h",
        "level": 2,
        "text": "바깥 — 내다보는 창과 빼내는 길"
      },
      {
        "type": "p",
        "text": "챔버 옆벽에는 창이 하나 나 있다. 플라즈마가 스스로 내는 빛을 이 창으로 받아 분광기로 보내 식각이 끝나는 순간을 판정한다. 창 안쪽이 부산물로 흐려지면 신호 세기가 떨어지고, 그 탓에 종점을 놓치면 하부막까지 뚫린다."
      },
      {
        "type": "p",
        "text": "척 아래 챔버 바닥에는 큰 배기구가 뚫려 있고 그 아래 터보분자펌프가 매달려 있다. 배기구의 스로틀 밸브 개도로 챔버 압력을 정하고, 펌프는 고진공을 유지하며 반응 부산물을 밖으로 빼낸다. 배기가 모자라면 부산물이 챔버 안에 남아 재증착과 파티클이 늘고, 이는 분사판 구멍·관측 창·소모성 링처럼 쓰는 동안 조금씩 변해 가는 부위와 겹쳐 챔버 조건을 서서히 흘러가게 만든다."
      }
    ]
  },
  "principle": {
    "title": "동작원리",
    "blocks": [
      {
        "type": "p",
        "text": "앞 절이 정지 화면이었다면 이 절은 동영상이다. 같은 단면을 놓고, 웨이퍼 한 장이 들어와 나갈 때까지 각 부위가 어느 순간에 무슨 일을 하는지 따라간다. 순서는 임의로 정한 것이 아니라 앞 단계가 끝나야 다음 단계가 성립하는 사슬이다."
      },
      {
        "type": "h",
        "level": 2,
        "text": "웨이퍼 한 장이 지나가는 열 단계"
      },
      {
        "type": "list",
        "ordered": true,
        "items": [
          "이송로봇이 웨이퍼를 정전척에 앉히고 정전 흡착을 건 뒤 뒷면 헬륨을 흘린다.",
          "배기구의 스로틀 밸브 개도를 조절해 챔버를 목표 압력까지 내리고 안정시킨다.",
          "질량유량제어기로 식각 가스와 패시베이션 가스를 정해진 유량으로 넣고 흐름이 자리 잡기를 기다린다.",
          "소스 전력을 인가한다. 가스가 이온화되며 전극 사이가 어둠에서 발광층으로 바뀐다 — 점화다.",
          "바이어스 전력을 인가한다. 웨이퍼 위에 시스가 서고 표면 전위가 음으로 내려앉는다.",
          "이온은 시스의 전압강하를 가로지르며 수직으로 가속되고, 라디칼은 방향 없이 확산해 표면에 닿는다.",
          "라디칼이 만든 반응층을 이온 충격이 깨뜨려 휘발성 생성물로 떼어낸다. 실제로 파이는 구간이다.",
          "떨어져 나온 부산물이 측벽에 다시 쌓여 옆을 막고, 바닥은 이온이 계속 때려 벗겨진다.",
          "대상 막이 다 벗겨지면 반응종 소모가 줄어 발광 세기 곡선이 꺾인다. 이 변곡점을 종점으로 잡는다.",
          "정해진 비율만큼 오버에치를 더 하고 전력을 끊은 뒤 가스를 퍼지하고, 잔류 전하를 뺀 다음 웨이퍼를 꺼낸다."
        ]
      },
      {
        "type": "h",
        "level": 2,
        "text": "왜 이 순서인가"
      },
      {
        "type": "p",
        "text": "압력과 유량을 먼저 잡고 나서 전력을 넣는 데에는 이유가 있다. 플라즈마의 성질은 그 안에 무슨 기체가 얼마나 있느냐로 정해지므로, 아직 변하고 있는 조건 위에서 점화하면 처음 몇 초가 통제 밖에 놓인다. 그 몇 초도 웨이퍼를 깎는 시간이라 되돌릴 수 없다."
      },
      {
        "type": "p",
        "text": "전력을 두 번에 나눠 넣는 것도 순서다. 소스를 먼저 켜 이온을 만들어 두고, 그 다음 바이어스로 그 이온을 끌어내린다. 만들지도 않은 이온을 끌 수는 없기 때문이며, 두 전원이 나뉘어 있어서 「얼마나 많이」와 「얼마나 세게」를 따로 돌릴 수 있다."
      },
      {
        "type": "p",
        "text": "바이어스를 넣는 순간 웨이퍼 위에 시스가 서고 그때부터 이온이 방향을 갖는다. 이 단계를 빼면 챔버 안은 여전히 밝고 라디칼도 그대로여서 식각 자체는 진행되지만, 방향이 없어 마스크 아래까지 고루 파인다. 건식 장비를 쓰고도 습식에 가까운 단면이 나오는 경우가 여기에 해당한다."
      },
      {
        "type": "p",
        "text": "정상 구간에 들어서면 라디칼의 흡착과 이온의 충격, 부산물의 배출이 균형을 이뤄 파이는 속도가 일정해진다. 이론학습에서 본 화학과 물리의 시너지가 이 구간 내내 유지되는 것이며, 그동안 측벽에는 부산물이 계속 다시 쌓인다. 바닥과 측벽이 같은 부산물을 놓고 반대로 겨루는 것이 이 시간대의 핵심이다."
      },
      {
        "type": "h",
        "level": 2,
        "text": "언제 멈추고, 무엇을 더 하는가"
      },
      {
        "type": "p",
        "text": "식각을 시간만 재서 끊지 않는 이유는 막 두께와 파이는 속도가 로트마다 조금씩 다르기 때문이다. 대신 챔버 옆 창으로 받은 빛에서 감시할 파장을 미리 골라 두고, 그 세기가 꺾이는 순간을 잡는다. 무엇을 파고 있느냐에 따라 볼 파장이 달라지므로 종점 설정은 레시피의 일부다."
      },
      {
        "type": "note",
        "tone": "warn",
        "text": "종점 신호는 「다 팠다」가 아니라 「그 막이 사라지기 시작했다」는 신호다. 웨이퍼 안에서 가장 먼저 뚫린 자리가 신호를 만들 뿐, 다른 자리에는 아직 막이 남아 있다. 종점에서 곧바로 끊으면 잔막이 남는 이유가 이것이다."
      },
      {
        "type": "p",
        "text": "그래서 종점 뒤에 오버에치 구간을 붙인다. 남은 자리를 마저 지우는 보험이지만, 그동안 먼저 뚫린 자리는 하부막을 깎아 먹는다. 오버에치를 얼마나 줄지는 잔류물과 하부막 손실 사이의 거래이며, 이론학습에서 세운 하부막 손실 식이 그 한계를 미리 계산해 준다."
      },
      {
        "type": "p",
        "text": "마지막 세 동작도 생략할 수 없다. 전력을 끊어도 챔버에는 반응 가스와 부산물이 남아 있어 퍼지로 씻어내야 하고, 정전척에 붙잡혀 있던 웨이퍼는 잔류 전하를 빼는 디척킹을 거쳐야 들어올릴 때 튀거나 깨지지 않는다."
      },
      {
        "type": "h",
        "level": 2,
        "text": "시간을 잘게 쪼갠 변형"
      },
      {
        "type": "p",
        "text": "깊은 트렌치를 팔 때는 파는 일과 옆을 막는 일을 한 시간대에 겹치지 않고 아예 번갈아 돌린다. 파는 단계와 보호막을 입히는 단계를 짧게 끊어 반복하면 한 번에 파는 깊이는 얕아지지만 측벽 보호가 확실해져 훨씬 깊이 들어갈 수 있다. 같은 장비에서 시간 배치만 바꿔 다른 결과를 얻는 예다."
      },
      {
        "type": "formula",
        "latex": "d_{\\mathrm{cycle}} = \\frac{d_{\\mathrm{total}}}{N}",
        "sourceId": "S160",
        "caption": "사이클 1회가 파는 깊이. S160 이 인쇄한 실측 레시피(30 사이클에 총 750 초, 깊이 31.2 µm)를 되짚으면 사이클당 약 1.04 µm 다."
      }
    ]
  },
  "labels": {
    "etch.equipment.rfSource": "상부 전극에 고주파 전력을 넣어 가스를 이온화하고 플라즈마 밀도, 곧 이온 플럭스를 지배한다. 출력이 흔들리면 플라즈마가 불안정해져 식각률이 로트마다 달라진다.",
    "etch.equipment.showerhead": "웨이퍼와 마주 보는 상부 전극으로, 아래 면에 난 미세한 구멍으로 공정 가스를 고르게 뿌린다. 구멍이 부산물로 막히면 가스가 한쪽에 몰려 웨이퍼 면 안에서 식각 깊이가 달라진다.",
    "etch.equipment.matchSource": "소스 전원과 전극 사이에서 임피던스를 맞춰 반사파를 줄이고 전력이 플라즈마에 실리게 한다. 정합이 틀어지면 실제 투입 전력이 줄어 플라즈마가 꺼지거나 식각률이 떨어진다.",
    "etch.equipment.bulkPlasma": "전극 사이를 채운 밝은 발광층으로, 식각에 쓰이는 이온과 라디칼이 여기서 만들어진다. 밀도가 낮아지면 반응종 공급이 모자라 식각이 느려지고 종점 신호도 흐려진다.",
    "etch.equipment.sheath": "웨이퍼 바로 위에 붙은 빛나지 않는 층으로, 여기 걸린 전압이 이온을 면에 수직으로 가속한다. 시스가 휘거나 얇아지면 이온이 비스듬히 들어와 이방성이 무너지고 측벽이 기운다.",
    "etch.equipment.backsideHe": "정전척 윗면에 파인 격자 모양 홈으로, 헬륨을 웨이퍼 뒷면에 흘려 열을 척으로 빼낸다. 헬륨이 새거나 압력이 모자라면 웨이퍼 온도가 설정 범위를 벗어나 식각이 고르지 않게 된다.",
    "etch.equipment.matchBias": "바이어스 전원과 정전척 사이에서 임피던스를 맞추며, 직류 차단 커패시터를 지나며 자기바이어스가 생긴다. 정합이 틀어지면 자기바이어스가 흔들려 이방성과 선택비가 함께 변한다.",
    "etch.equipment.rfBias": "정전척에 저주파 전력을 걸어 자기바이어스를 만들고 이온이 내려꽂히는 에너지를 정한다. 너무 높이면 이방성은 좋아지지만 레지스트가 빨리 깎여 선택비가 떨어진다.",
    "etch.equipment.oesViewport": "챔버 옆벽에 난 창으로 발광층의 빛을 받아 분광기로 보내 식각 종점을 판정한다. 창이 부산물로 흐려져 신호가 약해지면 종점을 놓쳐 하부막까지 뚫리는 펀치스루가 생긴다.",
    "etch.equipment.ionTrajectory": "벌크에서는 방향이 제각각이던 이온이 시스에 들어서면 웨이퍼 면에 수직으로 정렬돼 내려꽂힌다. 이 정렬이 흐트러지면 옆으로도 파여 언더컷이 생기고 이방성이 떨어진다.",
    "etch.equipment.focusRing": "웨이퍼 가장자리를 두르는 소모성 링으로, 시스를 웨이퍼 바깥까지 늘여 평평하게 유지한다. 닳아서 높이 차가 생기면 가장자리에서 시스가 휘어 이온이 기울어 들어가 프로파일이 기운다.",
    "etch.equipment.esc": "유전체층 안에 전극이 묻힌 하부 전극으로, 웨이퍼를 정전기력으로 붙잡으며 RF 바이어스를 받는다. 흡착이 약해지면 웨이퍼가 뜨고 뒷면 헬륨이 새어 온도와 이온 에너지 제어가 함께 무너진다.",
    "etch.equipment.pumpPort": "척 아래 챔버 바닥에 뚫린 큰 배기구로, 스로틀 밸브 개도를 조절해 챔버 압력을 정한다. 압력이 어긋나면 식각률과 이방성이 반대 방향으로 움직여 깊이와 측벽각을 함께 놓친다.",
    "etch.equipment.turboPump": "배기 포트 아래에 매달려 챔버를 고진공으로 유지하고 반응 부산물을 밖으로 빼낸다. 배기가 모자라면 부산물이 챔버에 남아 재증착과 파티클이 늘고 식각이 불안정해진다."
  }
}
