Repository: kimgwinil/semiconductor-8-core-processes-digital-twin

# SEMICONDUCTOR 8 CORE PROCESSES DIGITAL TWIN

Interactive training digital twin for the eight core semiconductor processes.

## Access policy

- The GitHub Pages application is a read-only deployment. Visitors can operate the training controls in their browser but cannot change the deployed source.
- Only repository owners and explicitly authorized collaborators can push changes to the original repository.
- Browser training state remains local to each visitor and does not write to the repository.

File: src/content/ko/wafer.json
{
  "processId": "wafer",
  "theory": {
    "title": "이론학습",
    "blocks": [
      {
        "type": "h",
        "level": 2,
        "text": "규석에서 반도체급 실리콘까지"
      },
      {
        "type": "p",
        "text": "출발 원료는 규석(SiO2)이다. 아크로에서 탄소와 함께 가열하면 SiO2 + 2C → Si + 2CO 로 야금급 실리콘(MG-Si)이 나오지만 순도가 낮아 반도체에는 못 쓴다. 정제의 요령은 실리콘을 직접 다루지 않고 끓는점 차이로 정제되는 기체 화합물을 거치는 데 있다 — 삼염화실란(SiHCl3)을 증류로 정제한 뒤 수소와 함께 고온 필라멘트에 석출시키는 지멘스법(Siemens process)이 반도체급 다결정 실리콘(EG-Si)을 만든다."
      },
      {
        "type": "h",
        "level": 2,
        "text": "단결정을 뽑는 두 가지 길 — CZ 와 FZ"
      },
      {
        "type": "p",
        "text": "초크랄스키법(Czochralski, CZ)은 석영 도가니에 실리콘을 녹이고(융점 약 1685 K · S101) 씨결정을 담가 회전시키며 끌어올린다. 시드 딥·넥킹·크라운·바디·테일 순으로 진행하는데, 넥킹은 시드가 융액에 닿을 때 열충격으로 생긴 전위를 결정 밖으로 빼내는 단계다. 직경을 몇 mm까지 좁혀 충분히 뽑아야 전위선이 옆면으로 빠져 사라지고, 그 아래부터 무전위 결정이 자란다."
      },
      {
        "type": "p",
        "text": "성장 방위는 밀러 지수(Miller index)로 적고 소자용 웨이퍼는 대개 ⟨100⟩ 방향으로 자라며, 그 잉곳 표면에는 90° 간격으로 습관선(habit line) 네 가닥이 나타난다(S263). 부유대역법(Float Zone, FZ)은 봉의 좁은 구간만 녹여 이동시키므로 융액이 도가니에 닿지 않는다 — CZ에서 산소가 들어오는 주 경로가 석영 도가니 침식이라, FZ 결정은 산소가 매우 낮다."
      },
      {
        "type": "note",
        "tone": "warn",
        "text": "성장이 진행되면 융액이 줄어드니 액면도 함께 내려간다고 생각하기 쉽지만, 인상기는 줄어든 만큼 도가니를 들어 올려 융액 자유표면의 높이를 일정하게 유지한다. 직경을 재는 광학계의 기준면이 그 자유표면이라, 액면이 흔들리면 직경 제어가 같이 흔들리기 때문이다. 성장 중에 변하는 것은 액위가 아니라 고화 분율이다."
      },
      {
        "type": "h",
        "level": 2,
        "text": "인상속도의 상한 — 열수지가 정한다"
      },
      {
        "type": "p",
        "text": "고액계면에서는 응고 잠열이 나오고, 그 열은 잉곳을 타고 전도되거나 표면 복사로 빠져나간다. 버릴 수 있는 열이 정해지면 단위시간에 굳힐 부피도 정해지는데, 그 부피는 단면적과 인상속도의 곱이다. 그래서 인상속도만 올리면 직경은 오히려 줄고 길이 기준 처리량은 늘며, 같은 논리로 결정이 굵을수록 최대 인상속도가 낮아진다."
      },
      {
        "type": "formula",
        "latex": "V_max(d) = V_ref · √(d_ref / d)",
        "sourceId": "S106",
        "caption": "최대 인상속도는 결정 반지름의 −1/2 승에 비례한다. 기준점은 직경 12 cm 에서 20~30 cm/h 이고, 독립인 열전달 모델 세 가지가 같은 지수를 준다(S106 §A.1·Fig. 3)."
      },
      {
        "type": "h",
        "level": 2,
        "text": "저항률·도핑, 그리고 축방향 편석"
      },
      {
        "type": "p",
        "text": "웨이퍼가 어떤 소자에 쓰일지는 저항률이 가른다. 저항률은 전기적으로 활성인 도펀트 밀도와 캐리어 이동도로 정해지는데, 그 이동도가 다시 도핑 농도에 따라 변한다. 이동도를 상수로 둔 계산은 관계의 구조를 볼 때만 쓰고 규격 환산에는 쓰지 않는다."
      },
      {
        "type": "formula",
        "latex": "ρ = 1 / (q · n · μ)",
        "sourceId": "S100",
        "caption": "q 는 소전하, n 은 전기적으로 활성인 도펀트 밀도, μ 는 겉보기 이동도다. 이동도가 농도에 의존하므로 NBS SP 400-64(S100)는 곱 qρn 자체를 저항률의 함수로 피팅했고, 시뮬레이터도 그 경험식을 쓴다."
      },
      {
        "type": "p",
        "text": "잉곳은 위아래가 같지 않다. 도펀트 대부분은 편석계수(segregation coefficient)가 1보다 작아 고체보다 액체에 남으려 하고, 성장이 진행될수록 남은 융액이 진해진다. 그래서 꼬리로 갈수록 도펀트가 쌓여 저항률이 내려가며, 편석계수가 작은 도펀트일수록 규격 하한에 먼저 닿아 쓸 수 있는 잉곳 길이가 짧아진다. 「융액에 넣은 농도」와 「결정 안의 농도」가 같은 양이 아니라는 뜻이고, 뒤의 실습이 융액 농도가 아니라 결정 상단 농도를 직접 받는 이유도 여기에 있다."
      },
      {
        "type": "h",
        "level": 2,
        "text": "V/G — 점결함이 어느 쪽으로 남는가"
      },
      {
        "type": "p",
        "text": "고액계면에서는 공공(vacancy)과 격자간 실리콘(self-interstitial)이 함께 생기고, 계면을 떠난 뒤 재결합·확산으로 경쟁한다. 인상속도 V 와 축방향 온도구배 G 의 비가 임계보다 크면 융점 부근에서 평형농도가 더 큰 공공이 얼어붙고, 냉각 중 응집해 팔면체 공동이 된다 — 표면 검사에서 입자처럼 계수되는 COP(Crystal Originated Particle)다. 비가 작으면 확산이 빠른 격자간 실리콘이 우세해진다."
      },
      {
        "type": "formula",
        "latex": "ξ = V / G",
        "sourceId": "S101",
        "caption": "무결함 창은 S101 Table 4 「adj.」 열 기준 0.85×10⁻³ ~ 1.50×10⁻³ cm²·min⁻¹·K⁻¹ 이며, 실습 화면은 같은 값을 mm² 단위로 옮겨 0.085 ~ 0.150 으로 표시한다."
      },
      {
        "type": "note",
        "tone": "warn",
        "text": "V/G 를 크게 잡으면 결함이 없어진다는 것은 오해다 — 무결함 영역은 임계 부근의 좁은 창뿐이고 벗어나면 어느 쪽이든 결함이 남는다. 창 이탈과 구조 손실도 다른 사건이다. 문헌이 드는 구조 손실의 원인은 열응력과 융액 온도 불안정이며, 습관선(성장 조선, growth ridge) 소실은 손실이 임박했다는 전조가 아니라 이미 일어났다는 사후 지표다(S263·S264)."
      },
      {
        "type": "h",
        "level": 2,
        "text": "잉곳에서 웨이퍼로 — 규격을 읽는 말"
      },
      {
        "type": "p",
        "text": "성장이 끝난 잉곳은 크로핑·직경 연삭을 거쳐 방위를 표시하는 노치나 플랫을 낸 뒤 얇게 잘린다. 이때부터 재는 말이 바뀐다 — 두께의 최대·최소 차이 TTV, 활처럼 휜 bow, 자유 상태의 뒤틀림 warp, 국부 평탄도(flatness)가 규격 항목이 된다. 300 mm 웨이퍼를 두께 775 ± 25 µm, TTV 3 µm·bow 25 µm·warp 25 µm 이내로 내거는 제품이 있으나 이는 제품 데이터시트(S108)의 값이지 표준 원문의 허용치가 아니다."
      },
      {
        "type": "h",
        "level": 2,
        "text": "이 다음 실습에서 무엇을 움직이는가"
      },
      {
        "type": "list",
        "ordered": true,
        "items": [
          "기초 실습의 슬라이더는 둘뿐이다 — 「인상속도 V」(mm/min)와 「결정 상단 도펀트 농도(붕소)」(×10¹⁵ cm⁻³). 판정은 「결정 직경 D」 하나이고 198~202 mm 에 넣으면 통과다.",
          "「처리량 R」·「상단 저항률 ρ_T」·「이 직경의 문헌 최대 인상속도」도 함께 뜨지만 판정에는 없다. 속도를 올려 직경을 줄이는 동안 처리량과 문헌 상한선이 어떻게 따라오는지 보는 자리다.",
          "응용 실습은 「고액계면 축방향 온도구배 G」(K/cm)·「결정(시드) 회전수 ω_c」(rpm)·「도가니 회전수 ω_cr」(rpm)이 더해져 넷을 조작하고, 「V/G 비」·「격자간 산소 농도 O_i」·「직경 편차 σ_D」 셋을 동시에 맞춘다.",
          "V/G 합격 창 0.085~0.150 은 앞 절의 무결함 창 그대로다. σ_D 는 1 mm 이하, O_i 는 5~8(×10¹⁷ cm⁻³)이 합격인데 편차를 줄이려 회전수를 올리면 산소가 함께 오른다 — 첫 상충이다.",
          "심화 실습은 「Ar 유량 Q_Ar」(slm)·「챔버 압력 P_ch」(torr)까지 여섯을 조작하며, 도가니 침식 급증과 온도구배 붕괴 두 외란이 상시 작용하는 조건에서 「무전위 길이 수율 Y」를 80 % 이상으로 지킨다."
        ]
      }
    ]
  },
  "overview": {
    "title": "공정개요",
    "blocks": [
      {
        "type": "p",
        "text": "웨이퍼 제조는 8대공정 가운데 유일하게 소자를 만들지 않는 공정이다. 산화·포토·식각부터 EDS·패키징까지 뒤따르는 일곱 공정이 전부 이 기판 위에서 일어나므로, P1은 다음 한 공정에 넘기는 자리가 아니라 전 공정에 재료를 대는 기판 공급자다."
      },
      {
        "type": "h",
        "level": 2,
        "text": "원료에서 웨이퍼까지 10단계"
      },
      {
        "type": "list",
        "ordered": true,
        "items": [
          "원료 — 규석을 환원해 야금급 실리콘을 얻고, 삼염화실란 경로로 정제해 반도체급 다결정 실리콘(EG-Si)을 만든다.",
          "단결정 성장 — CZ 또는 FZ로 잉곳을 뽑는다. 결정 방위·도핑형·저항률이 여기서 정해진다.",
          "잉곳 후처리 — 시드단과 꼬리를 잘라내고 직경을 연삭한 뒤, 방위를 표시하는 노치나 플랫을 낸다.",
          "슬라이싱 — 다중선 절단(wire saw)으로 얇게 저민다. 산출물은 절단 손상층이 남은 웨이퍼다.",
          "에지 라운딩 — 가장자리를 둥글게 다듬어 깨짐의 출발점을 없앤다.",
          "래핑 — 양면을 갈아 두께 편차와 절단 자국을 줄인다.",
          "에칭 — 산 또는 알칼리로 기계 가공이 남긴 손상층을 화학적으로 걷어낸다.",
          "폴리싱 — 웨이퍼 단계의 CMP로 한쪽 면을 거울면으로 만든다(배선층 CMP는 P6 소관).",
          "세정 — RCA 계열의 SC-1·SC-2와 희석 불산(DHF)으로 입자·금속·자연산화막을 제거한다.",
          "검사·출하 — 직경·두께·TTV·bow·warp·평탄도와 표면 결함을 측정해 규격을 확인한다."
        ]
      },
      {
        "type": "p",
        "text": "앞의 두 단계가 결정을 만드는 일이라면 나머지 여덟은 형상과 표면을 만드는 일이고, 정하는 규격이 서로 다르다. 방위·도핑형·저항률은 성장에서 이미 정해져 뒤에서 바꿀 수 없고, 두께·TTV·bow·warp·표면 상태는 뒤쪽 기계·화학 가공에서 정해진다."
      },
      {
        "type": "p",
        "text": "제거가 일어나는 자리를 따라가면 흐름이 한 줄로 읽힌다. 절삭은 재료를 없앤다 — 태양전지용 웨이퍼링 연구는 잉곳의 약 40 %가 절삭 분말로 사라진다고 보고한다(S109). 남은 손상층을 래핑이 기계적으로, 에칭이 화학적으로 걷어낸 뒤 폴리싱이 거울면을 만들고, 세정이 그 위의 입자와 금속을 떼어 낸다."
      },
      {
        "type": "note",
        "tone": "info",
        "text": "P1의 출력은 여러 공정의 입력이 된다. 결정 방위와 도핑형·저항률은 P2 산화 속도, P5 이온주입의 채널링, P7 판정 기준으로 들어가고, 평탄도(TTV·bow·warp)는 P3 포토의 초점 여유와 직결된다. 웨이퍼 규격은 외울 목록이 아니라 뒤 공정의 조건으로 읽어야 한다."
      }
    ]
  },
  "equipment": {
    "title": "장비구조",
    "blocks": [
      {
        "type": "p",
        "text": "이 절은 CZ 인상기 단면도를 위에서 아래로, 바깥에서 안쪽으로 한 번 훑는 일이다. 각 부위가 어디에 있고 무엇으로 만들어졌는지, 나빠지면 어떤 불량으로 드러나는지를 함께 본다."
      },
      {
        "type": "figure",
        "src": "/assets/figures/wafer/ingot-multiwire-slicing-v1.png",
        "caption": "실사풍 교육용 시각화 — 원통형 단결정 잉곳을 다중 와이어쏘로 동시에 절단해 얇은 웨이퍼를 만들고, 뒤쪽에서 에지 가공·래핑·폴리싱으로 이어지는 흐름입니다.",
        "sourceId": "S109"
      },
      {
        "type": "note",
        "tone": "info",
        "text": "위 이미지는 특정 제조사의 실장비 사진이 아니라 공정 방향을 설명하는 교육용 시각화입니다. 기존 정밀 단면도는 CZ 성장 장비, 이 이미지는 잉곳 이후 웨이퍼링 장비를 설명합니다."
      },
      {
        "type": "h",
        "level": 2,
        "text": "천장에서 내려온 축과 그 끝에 매달린 결정"
      },
      {
        "type": "p",
        "text": "챔버 천장에서 인상축이 내려오고 그 끝의 시드 척이 씨결정을 문다. 척은 결정을 돌리며 동시에 끌어올리므로, 물림이 헐겁거나 축이 흔들리면 결정이 치우쳐 자라 직경 편차가 커진다. 척 아래로 이어지는 가장 가는 구간이 넥이고, 넥에서 벌어져 목표 직경을 유지하는 구간이 잉곳 바디다. 잘라서 웨이퍼가 되는 부분은 이 바디뿐이다."
      },
      {
        "type": "p",
        "text": "넥 직경은 명세가 3~5 mm 로 정한다. 이렇게 좁혀야 시드가 융액에 닿을 때 생긴 전위가 옆면으로 빠져나가며, 넥이 굵으면 전위가 남아 그 아래 잉곳 전체가 무전위 성장을 잃는다. 바디 표면의 성장 파셋 줄무늬가 하나씩 사라지는 것은 무전위 성장이 깨졌다는 표시다."
      },
      {
        "type": "h",
        "level": 2,
        "text": "융액과 그것을 받치는 세 겹의 그릇"
      },
      {
        "type": "p",
        "text": "바디의 아래 끝은 융액에 잠겨 있다. 석영 도가니에 담긴 액체 실리콘은 표면이 거울처럼 반사하며 결정에 재료를 댄다. 결정 둘레로 끌려 올라간 융액 곡면이 메니스커스이고, 이 곡면이 뜨거운 도가니 벽빛을 반사해 밝은 링을 만든다. 그 링의 지름이 직경 제어의 입력 신호다."
      },
      {
        "type": "p",
        "text": "융액을 담는 그릇은 한 겹이 아니다. 안쪽은 반투명 유백색 석영 도가니로, 대부분의 원소와 반응하는 융융 실리콘을 견딘다. 그 바깥을 흑연 서셉터가 감싸 고온에서 물러지는 도가니의 형상을 잡고 히터 열을 고르게 나눈다. 서셉터 바닥은 도가니 회전·승강축이 받쳐, 결정과 반대로 도가니를 돌리고 소모된 만큼 위로 올린다."
      },
      {
        "type": "p",
        "text": "세 겹이 각각 다른 불량을 만든다. 도가니가 침식되면 산소가 융액에 녹아들어 격자간 산소 농도가 올라간다. 서셉터가 제 역할을 못하면 도가니가 주저앉아 융액이 새고 열이 한쪽으로 몰린다. 승강축이 멈추면 자유표면이 내려가 광학 측정의 기준면이 흔들린다."
      },
      {
        "type": "h",
        "level": 2,
        "text": "열을 가두는 껍질과 기체가 지나는 길"
      },
      {
        "type": "p",
        "text": "도가니를 둘러싼 것은 흑연 원통을 지그재그로 절개한 저항 발열체다. 그 바깥과 핫존의 벽·바닥은 카본 펠트가 감싸 열이 수랭 챔버로 빠지는 것을 막는다. 융액 표면 바로 위에는 열차폐가 결정을 감싸듯 놓여 복사열을 가린다. 히터 출력이 흔들리면 융액 온도가 따라 변해 직경이 목표를 벗어나고, 단열이나 열차폐 위치가 어긋나면 고액계면의 축방향 온도구배가 흔들린다."
      },
      {
        "type": "p",
        "text": "기체는 위에서 아래로 흐른다. 아르곤이 챔버 상부로 들어와 결정을 따라 내려가고, 열차폐가 그 흐름을 결정 표면으로 몰아준다. 융액에서 증발한 SiO 를 쓸어낸 아르곤은 챔버 하부 측면의 배기구로 빠진다. 유량이 모자라거나 배기가 막히면 SiO 가 핫존에 머물러 산소 농도가 올라가고, 차가운 벽에 흰 가루로 쌓인다."
      },
      {
        "type": "h",
        "level": 2,
        "text": "밖에서 안을 보는 눈"
      },
      {
        "type": "p",
        "text": "직경을 재는 장치는 챔버 안에 없다. 수랭 챔버에 뚫린 관찰창 밖의 카메라가 메니스커스의 밝은 링을 겨냥한다. 링 지름을 읽어 직경으로 환산하므로 창·링·곡면 중 하나만 흐트러져도 틀린 값이 나온다. 창이 SiO 로 흐려지면 링을 잘못 읽고, 제어는 그 값을 향해 움직인다."
      },
      {
        "type": "note",
        "tone": "warn",
        "text": "열차폐를 냉각 장치로 오해하기 쉽다. 하는 일은 두 가지 — 융액 표면 위에서 복사열을 가리는 것, 아르곤을 결정 표면으로 몰아 주는 것이다. 그래서 위치가 어긋났을 때 나타나는 증상도 「덜 식는다」가 아니라 축방향 온도구배가 흔들리는 쪽이다."
      }
    ]
  },
  "principle": {
    "title": "동작원리",
    "blocks": [
      {
        "type": "p",
        "text": "앞 절이 자리를 봤다면 이 절은 시간이다. 같은 단면도라도 장입 직후와 바디 성장 중과 분리 직전은 안에서 벌어지는 일이 전혀 다르다. 인상기가 한 번 돌 때 어떤 순서로 무엇이 일어나며, 왜 그 순서인지를 본다."
      },
      {
        "type": "h",
        "level": 2,
        "text": "성장 10단계"
      },
      {
        "type": "list",
        "ordered": true,
        "items": [
          "다결정 실리콘 청크와 도펀트를 석영 도가니에 장입한다.",
          "챔버를 배기한 뒤 아르곤을 채워 부분압을 유지한다.",
          "히터를 올려 승온하고 실리콘을 녹인다.",
          "융액 온도를 안정화하며 시드 딥 온도를 찾는다.",
          "시드 딥 — 시드 하단이 융액에 닿고 메니스커스가 생긴다.",
          "넥킹 — 직경 3~5 mm 로 가늘게 인상해 접촉 열충격 전위를 결정 밖으로 뺀다.",
          "크라운 확장 — 인상속도를 낮춰 목표 직경까지 벌린다.",
          "숄더 전환 후 바디 등경 성장 — 직경 피드백이 인상속도와 히터 출력을 실시간 보정한다.",
          "테일링 — 직경을 점감시켜 분리 시 열충격 전위가 역행하는 것을 막는다.",
          "융액에서 분리하고 냉각한 뒤 잉곳을 꺼낸다."
        ]
      },
      {
        "type": "h",
        "level": 2,
        "text": "잉곳을 웨이퍼로 바꾸는 9단계"
      },
      {
        "type": "list",
        "ordered": true,
        "items": [
          "크로핑 — 시드단과 꼬리를 잘라 규격 바디만 남긴다.",
          "외경 연삭·노치 가공 — 원통 직경을 맞추고 결정 방위를 표시한다.",
          "다중 와이어 슬라이싱 — 평행 와이어가 잉곳을 동시에 지나가며 얇은 원판으로 절단한다.",
          "에지 그라인딩·라운딩 — 날카로운 가장자리를 둥글게 만들어 칩과 균열 시작점을 줄인다.",
          "래핑 — 양면의 톱자국과 두께 편차를 기계적으로 줄인다.",
          "손상층 에칭 — 절단·래핑이 남긴 미세균열층을 화학적으로 제거한다.",
          "경면 폴리싱 — 한쪽 면의 거칠기와 헤이즈를 낮춰 거울면을 만든다.",
          "RCA·DHF 세정과 건조 — 입자·금속·자연산화막을 제거한다.",
          "검사 — 두께·TTV·bow·warp·평탄도와 표면 결함을 확인해 웨이퍼를 출하한다."
        ]
      },
      {
        "type": "h",
        "level": 2,
        "text": "왜 이 순서인가"
      },
      {
        "type": "p",
        "text": "배기와 아르곤 충전이 승온보다 먼저인 데는 이유가 있다. 아르곤 흐름은 증발한 SiO 를 배기구로 실어 내리는 통로인데, 녹기 시작하면 그 증기가 곧바로 나온다. 통로가 먼저 서 있어야 SiO 가 핫존에 머물지 않는다. 온도 안정화를 시드 딥 앞에 따로 둔 것도 같은 성격이다 — 담그는 순간의 조건이 서 있지 않으면 뒤가 전부 흔들린다."
      },
      {
        "type": "p",
        "text": "시드 딥과 넥킹은 붙어 있어야 한다. 시드가 융액에 닿는 순간 접촉면에 열충격이 걸려 전위가 생기고, 그 전위는 결정이 굵어지기 전에 빼내야 한다. 그래서 닿자마자 가장 가늘게 뽑아 전위선을 옆면으로 내보낸다. 건너뛰거나 굵게 지나가면 그 아래 잉곳 전체가 무전위 성장을 잃는다."
      },
      {
        "type": "p",
        "text": "크라운에서 바디로 넘어가면 성장은 제어 루프가 된다. 메니스커스가 만든 밝은 링을 관찰창 밖 카메라가 읽고, 그 값이 인상속도와 히터 출력으로 되돌아간다. 같은 구간에서 승강축이 잉곳이 가져간 만큼 도가니를 밀어 올려 자유표면을 같은 높이에 붙든다. 이론학습에서 본 대로 변하는 것은 액위가 아니라 고화 분율이고, 자유표면이 기준면이라 그 높이가 흔들리면 루프의 입력부터 어긋난다."
      },
      {
        "type": "h",
        "level": 2,
        "text": "이 구간에서 무엇이 결정되는가"
      },
      {
        "type": "p",
        "text": "바디 등경 성장은 가장 길고, 결정의 성질이 실제로 정해지는 구간이다. 고액계면을 떠난 점결함이 어느 쪽으로 남는지는 그 순간의 인상속도와 축방향 온도구배의 비로 갈리며, 이론학습에서 본 무결함 창 0.085~0.150 mm²·min⁻¹·K⁻¹ 안에 드느냐가 여기서 판가름난다. 산소도 이 구간 내내 도가니 침식과 아르곤 배기의 균형으로 쌓이고, 바디가 길어질수록 상단과 하단의 저항률이 벌어진다."
      },
      {
        "type": "p",
        "text": "마지막 두 단계는 결정을 지키는 일이다. 다 자란 잉곳을 융액에서 그냥 떼면 분리 순간의 열충격이 전위를 결정 쪽으로 밀어 넣는다. 테일링은 직경을 서서히 줄여 그 역행을 막는 단계이고, 생략하면 무전위로 키운 바디의 끝을 잃는다."
      },
      {
        "type": "note",
        "tone": "warn",
        "text": "넥킹을 빨리 통과할수록 좋은 낭비 구간으로 오해하기 쉽다. 넥이 굵으면 전위가 남고, 남은 전위는 그 아래 전체를 무전위 성장에서 탈락시킨다. 시간을 아끼려 굵게 지나가는 것은 잉곳 전체를 거는 선택이다."
      },
      {
        "type": "p",
        "text": "이어지는 실습은 이 시간축 가운데 바디 등경 성장 구간 하나를 붙들어 놓고 조작하는 자리다. 기초에서 인상속도로 직경을 198~202 mm 에 넣고, 응용에서 축방향 온도구배와 두 회전수를 더해 V/G·산소·직경 편차를 동시에 맞춘다."
      }
    ]
  },
  "labels": {
    "wafer.equipment.heatShield": "융액 표면 바로 위에서 결정을 감싸 복사열을 가리고 아르곤을 결정 표면으로 몰아준다. 위치가 어긋나면 고액계면의 축방향 온도구배 G 가 흔들려 V/G 로 갈리는 결함 분포가 어긋난다.",
    "wafer.equipment.quartzCrucible": "융액을 담는 반투명 유백색 용기로, 대부분의 원소와 반응하는 융융 실리콘을 견디는 재질이다. 고온에서 도가니가 침식되면 산소가 융액으로 녹아들어 결정의 격자간 산소 농도가 올라간다.",
    "wafer.equipment.graphiteHeater": "흑연 원통을 지그재그로 절개한 발열체가 도가니를 둘러싸 실리콘을 융점 위로 데운다. 출력이 흔들리면 융액 온도가 따라 변해 결정 직경이 목표 구간을 벗어난다.",
    "wafer.equipment.carbonInsulation": "히터 바깥과 핫존 벽·바닥을 감싼 카본 펠트로, 열이 수랭 챔버로 빠져나가는 것을 막는다. 단열이 나빠지면 계면의 축방향 온도구배가 커져 결정의 열응력과 결함 분포가 달라진다.",
    "wafer.equipment.exhaustPort": "챔버 하부 측면에서 아르곤과 그에 실려 내려온 SiO 증기를 밖으로 뽑아낸다. 배기가 막히면 SiO 가 핫존에 머물러 결정의 산소 농도가 올라가고 차가운 벽에 흰 가루로 쌓인다.",
    "wafer.equipment.seedChuck": "챔버 천장에서 내려온 인상축 끝에 무전위 시드 결정을 물고, 결정을 회전시키며 끌어올린다. 물림이 헐겁거나 축이 흔들리면 결정이 치우쳐 자라 직경 편차가 커진다.",
    "wafer.equipment.opticalGauge": "수랭 챔버에 난 관찰창으로, 밖에 놓인 카메라가 메니스커스의 밝은 링을 겨냥한다. 창이 SiO 로 흐려지면 링 지름을 잘못 읽어 직경 제어가 엉뚱한 방향으로 움직인다.",
    "wafer.equipment.neck": "시드를 융액에 담근 뒤 빠르게 인상해 가장 가늘게 뽑는 구간으로, 접촉 열충격으로 생긴 전위를 결정 밖으로 빼낸다. 넥이 굵으면 전위가 남아 잉곳 전체가 무전위 성장을 잃는다.",
    "wafer.equipment.argonFlow": "챔버 상부로 들어와 결정을 따라 내려간 뒤 하부로 빠지며, 융액에서 증발한 SiO 를 아래로 쓸어낸다. 유량이 모자라면 SiO 가 남아 결정의 격자간 산소 농도가 올라간다.",
    "wafer.equipment.crystalBody": "넥에서 크라운으로 벌어진 뒤 목표 직경을 유지하며 자라는 등경부로, 잘라서 웨이퍼가 되는 부분이다. 표면의 성장 파셋 줄무늬가 하나씩 사라지면 무전위 성장이 깨졌다는 신호다.",
    "wafer.equipment.meniscus": "결정 둘레로 끌려 올라간 융액 곡면으로, 뜨거운 도가니 벽빛을 반사해 밝은 링을 만든다. 이 링이 직경 제어의 입력 신호라 곡면이 흐트러지면 직경이 잡히지 않는다.",
    "wafer.equipment.siliconMelt": "석영 도가니에 담긴 액체 실리콘으로, 표면이 거울처럼 반사하며 결정에 재료를 공급한다. 자유표면 높이는 도가니 상승으로 일정하게 유지되고, 온도가 흔들리면 계면 형상과 직경이 함께 변한다.",
    "wafer.equipment.graphiteSusceptor": "석영 도가니를 밖에서 감싸 받치는 흑연 그릇으로, 무른 도가니의 형상을 잡고 히터 열을 고르게 나눈다. 서셉터가 없으면 도가니가 고온에서 주저앉아 융액이 새고 열이 한쪽으로 몰린다.",
    "wafer.equipment.crucibleShaft": "서셉터 바닥을 받쳐 도가니를 결정과 반대 방향으로 돌리고, 융액이 소모된 만큼 도가니를 위로 올린다. 상승이 멈추면 자유표면이 내려가 광학 직경 측정의 기준면이 흔들린다."
  }
}
